Repository: rojasj84/Auto-XRD-Fitting

# Auto XRD Fitting

Turnkey Rietveld refinement automation on top of [GSAS-II](https://subversion.xray.aps.anl.gov/trac/pyGSAS). Point it at a powder diffraction pattern, an instrument-parameter file, and a phase CIF, and it runs a full staged refinement — background, scale, cell, profile, microstrain/size, peak asymmetry, extinction, preferred orientation, atom positions — unattended, with no manual parameter tweaking.

## Why this exists

Rietveld refinement in GSAS-II normally means a scientist manually clicking through stages, watching for divergence, rolling back bad steps, and nudging individual parameters until the fit converges. This project automates that workflow end to end:

- **Deterministic staged refinement** with checkpointing and automatic rollback — a stage that diverges reverts cleanly instead of corrupting the fit.
- **Automated recovery, not just failure detection.** When a stage hits a known correlation trap (e.g. Mustrain and Size fighting for the same degree of freedom, or a texture axis that helps one phase and hurts another), it automatically retries with a simpler or differently-targeted model instead of just giving up.
- **A fit-quality check that catches what Rwp alone can't.** A converged, in-bounds Rwp is not proof the model is right — this project was built around a real case where Rwp looked like a plausible ~10% for five straight stages while the calculated pattern had essentially zero correlation with the real data. Every run reports a calculated/observed correlation and a `needs_review` flag alongside Rwp.
- **Parallel tooling for when you have real alternatives to test or many datasets to run** — compare candidate structures/wavelengths against one pattern, or batch-refine an entire folder of experiments unattended, both with automatic triage of which results need a human look.

## What's here

| | |
|---|---|
| `gsas2_auto_refine.py` | Core CLI — one dataset, one full staged refinement. |
| `gsas2_gui.py` / `gsas2_gui_logic.py` | Desktop GUI (Tkinter) — pick files, watch live stage progress, view plots. |
| `gsas2_plots.py` | Shared plotting helpers for the GUI's Results tab. |
| `gsas2_candidate_sweep.py` / `..._logic.py` | Run several (instrument file, CIF) hypotheses against one pattern in parallel and rank them by fit quality. |
| `gsas2_batch_run.py` / `..._logic.py` | Refine every experiment in a folder tree unattended, in parallel, with a CSV/JSON results table flagging what needs review. |
| `test_*.py` | Unit tests for every module's logic, independent of a real GSAS-II install (self-contained fake project objects). |
| `Data/` | Example datasets (FeF3, MgO+MgBC) used for development and the test suite. |

## Quick start

```bash

# One dataset, full refinement
python3 gsas2_auto_refine.py \
    --gsasii-path /path/to/GSASII \
    --pattern data/sample.xy \
    --instprm data/sample.instprm \
    --cif data/phase.cif \
    --outdir results/sample

# Desktop GUI
python3 gsas2_gui.py

# Compare candidate structures/wavelengths against one pattern
python3 gsas2_candidate_sweep.py --manifest sweep.json --outdir results/sweep

# Refine an entire folder of experiments unattended
python3 gsas2_batch_run.py --root /data/experiments --outdir results/batch --gsasii-path /path/to/GSASII
```

Run `--help` on any script for full options, or `--dry-run` on `gsas2_auto_refine.py` to validate inputs without needing GSAS-II installed at all.

## Testing

```bash
python3 test_auto_refine_logic.py
python3 test_gui_logic.py
python3 test_candidate_sweep_logic.py
python3 test_batch_run_logic.py
python3 test_plots.py
```

No GSAS-II install or display required — the control-flow logic is tested against fake in-memory project objects that model the real GSASIIscriptable API shapes.

File: Data/FeF3/results_20260830_143801/evaluations/iter000/surrogate_proposal/working.lst
********************************************************************************
   General Structure Analysis System-II Crystal Structure Refinement
              by Robert B. Von Dreele & Brian H. Toby
                Argonne National Laboratory(C), 2010
 This product includes software developed by the UChicago Argonne, LLC,
            as Operator of Argonne National Laboratory.
                          Please cite:
   B.H. Toby & R.B. Von Dreele, J. Appl. Cryst. 46, 544-549 (2013)
********************************************************************************
 Least squares controls:
 Refinement type: analytic Hessian
 Maximum number of cycles: 3
 Regularize hydrogens (if any): False
 Initial shift factor: 1.000

 Phases:

 Phase name: fef3_r3c_ambient
=======================================================================================================================================

 X-ray scattering factors:
   Symbol     fa                                      fb                                      fc
---------------------------------------------------------------------------------------------------
 Fe        11.76950   7.35730   3.52220   2.30450   4.76110   0.30720  15.35350  76.88050   1.03690
 F          3.53920   2.64120   1.51700   1.02430  10.28250   4.29440   0.26150  26.14760   0.27760

 Electron scattering factors:
   Symbol     fa                                                fb
---------------------------------------------------------------------------------------------------
 Fe         0.19290   0.82390   1.86890   2.36940   1.90600   0.10870   1.08060   4.76370  22.85000  76.73090
 F          0.03820   0.18220   0.59720   0.77070   0.21300   0.06130   0.57530   2.68580   8.82140  25.66680

 Neutron scattering factors:
   Symbol   isotope       mass       b       resonant terms
---------------------------------------------------------------------------------------------------
 Fe      Nat. Abund.     55.847    0.945
 F       Nat. Abund.     18.998    0.565

 Space Group: R -3 c
 The lattice is centrosymmetric R-centered trigonal
 The Laue symmetry is 3m1
 The lattice point group is -3m
 Multiplicity of a general site is 36
 The inversion center is located at 0,0,0
 
 The equivalent positions are:

 (0,0,0; 2/3,1/3,1/3; 1/3,2/3,2/3)+

 ( 1)     X,     Y,     Z 
 ( 2)    -Y,   X-Y,     Z 
 ( 3)   Y-X,    -X,     Z 
 ( 4)   Y-X,     Y, 1/2+Z 
 ( 5)    -Y,    -X, 1/2+Z 
 ( 6)     X,   X-Y, 1/2+Z 

 Atoms:
   name    type  refine?   x         y         z      frac site sym  mult I/A   Uiso     U11     U22     U33     U12     U13     U23
---------------------------------------------------------------------------------------------------------------------------------------
    Fe1     Fe          0.00000   0.00000   0.00000   1.000     -3    6    I 0.00241                                                
     F1      F          0.34410   0.00000   0.75000   1.000 2(100)   18    I 0.00380                                                

 Unit cell: a = 5.16240 b = 5.16240 c = 13.31737 alpha = 90.000 beta = 90.000 gamma = 120.000 volume = 307.363 Refine? True

 Phase: fef3_r3c_ambient in histogram: PWDR r3c 20.txt
=======================================================================================================================================
 Phase fraction  :      172.6 Refine? True
 Extinction coeff:     0.0000 Refine? False
 March-Dollase PO:     1.0000 Refine? False Axis: 0 0 1

 Size model    : isotropic equatorial:      85.042 Refine? True
	 LG mixing coeff.:       1.0000 Refine? False

 Mustrain model:  uniaxial equatorial:      5949.1 Refine? True axial:      9000.0 Refine? True
	 LG mixing coeff.:      1.0000 Refine? False

 Hydrostatic/elastic strain:
 names :         D11         D33
 values:           0           0
 refine:       False       False

 Histogram: PWDR r3c 20.txt histogram Id: 0
=======================================================================================================================================
 Instrument type: Bragg-Brentano
 Histogram limits:    20.00 deg to    80.00 deg

 Sample Parameters:
 Goniometer omega = 0.00, chi = 0.00, phi = 0.00
 name  :         Scale         Shift  Transparency    SurfRoughA    SurfRoughB
 value :        1.0000        0.0000        0.0000        0.0000        0.0000
 refine:         False         False         False         False         False

 Instrument Parameters:
 name  :     Azimuth I(L2)/I(L1)        Lam1        Lam2    Polariz.        SH/L           U           V           W
 value :    0.000000    0.500000    1.540590    1.544420    0.911000    0.002000 3392.937686  291.835207 -182.990116
 refine:                   False                               False       False        True        True        True

 name  :           X           Y           Z        Zero
 value :    0.000000    0.000000    0.000000    0.000000
 refine:       False       False       False       False

 Background function: chebyschev-1 Refine? True
 Coefficients:  16739.887   -11.555   298.242   -88.139    15.851    77.082
 Fixed background file: ; mult: 1.000  Refine? False

 Refinement results:
---------------------------------------------------------------------------------------------------------------------------------------
 Number of function calls: 12 No. of observations: 6001 No. of parameters: 15 User rejected: 0 Sp. gp. extinct: 0
 Refinement time =    0.519s,    0.130s/cycle, for 4 cycles
 wR =    6.28%, chi**2 =       411344, GOF =   8.29
----------------------------------------------------------------------------------------------------------------------------------
Parameters generated by constraints

 name  :          0::A0
 value :        0.05006
 sig   :        0.00001 

 Phases:
 Result for phase: fef3_r3c_ambient
=======================================================================================================================================
 Reciprocal metric tensor: 
  names :            A11            A22            A33            A12            A13            A23
  values:    0.050056053    0.050056053    0.005637483    0.050056053    0.000000000    0.000000000
  esds  :    0.000013986                   0.000003145                                             
 New unit cell:
  names :           a           b           c       alpha        beta       gamma      Volume
  values:    5.161086    5.161086   13.318563     90.0000     90.0000    120.0000     307.235
  esds  :    0.001202                0.003716                                           0.036

 Atoms:
   name      x         y         z      frac   Uiso     U11     U22     U33     U12     U13     U23
---------------------------------------------------------------------------------------------------------------------------------------
    Fe1     Fe:
 values:   0.00000   0.00000   0.00000   1.000 0.00241
 sig   :                                               
     F1      F:
 values:   0.34410   0.00000   0.75000   1.000 0.00380
 sig   :                                               

 Density: 3.6593 g/cm**3

 Phase: fef3_r3c_ambient in histogram: PWDR r3c 20.txt
=======================================================================================================================================
 Final refinement RF, RF^2 = 18.20%, 43.86% on 24 reflections
 Durbin-Watson statistic = 0.593
 Bragg intensity sum = 4.55e+06
 Phase fraction  :     201.85, sig     2.2881 Weight fraction  :  0.00000, sig    0.00000

 Mustrain model:  uniaxial
 equatorial:      6065.4, sig:   446.8 axial:     25680.4, sig:  6028.2 LG mix coeff.:      1.0000

 Histogram: PWDR r3c 20.txt histogram Id: 0
=======================================================================================================================================
 PWDR histogram weight factor = 1.000
 Final refinement wR = 6.28% on 6001 observations in this histogram
 Other residuals: R = 4.38%, R-bkg = 8.66%, wR-bkg = 6.28% wRmin = 0.76%
 Instrument type: Bragg-Brentano

 Resonant form factors:(ref: D.T. Cromer & D.A. Liberman (1981), Acta Cryst. A37, 267-268.)
 Element:       Fe        F
 f'     :   -1.134    0.073
 f"     :    3.198    0.053

 Instrument Parameters:
 names : I(L2)/I(L1)    Polariz.        SH/L           U           V           W           X           Y           Z
 value :    0.500000    0.911000    0.002000 3562.795579  235.477924 -206.627319    0.000000    0.000000    0.000000
 sig   :                                     1304.966806  821.580229  117.026720                                    

 Instrument Parameters:
 names :        Zero
 value :    0.000000
 sig   :            

 Background function: chebyschev-1
 value :  1.664e+04     35.73     304.6    -90.59     3.845     37.92
 sig   :      18.62     30.13     26.92     26.25      22.9     22.94
 Background sums: empirical 9.93e+07, Debye 0, peaks 0, Total 9.93e+07

File: Data/FeF3/results_20260830_143801/evaluations/iter001/surrogate_proposal/working.lst
********************************************************************************
   General Structure Analysis System-II Crystal Structure Refinement
              by Robert B. Von Dreele & Brian H. Toby
                Argonne National Laboratory(C), 2010
 This product includes software developed by the UChicago Argonne, LLC,
            as Operator of Argonne National Laboratory.
                          Please cite:
   B.H. Toby & R.B. Von Dreele, J. Appl. Cryst. 46, 544-549 (2013)
********************************************************************************
 Least squares controls:
 Refinement type: analytic Hessian
 Maximum number of cycles: 3
 Regularize hydrogens (if any): False
 Initial shift factor: 1.000

 Phases:

 Phase name: fef3_r3c_ambient
=======================================================================================================================================

 X-ray scattering factors:
   Symbol     fa                                      fb                                      fc
---------------------------------------------------------------------------------------------------
 Fe        11.76950   7.35730   3.52220   2.30450   4.76110   0.30720  15.35350  76.88050   1.03690
 F          3.53920   2.64120   1.51700   1.02430  10.28250   4.29440   0.26150  26.14760   0.27760

 Electron scattering factors:
   Symbol     fa                                                fb
---------------------------------------------------------------------------------------------------
 Fe         0.19290   0.82390   1.86890   2.36940   1.90600   0.10870   1.08060   4.76370  22.85000  76.73090
 F          0.03820   0.18220   0.59720   0.77070   0.21300   0.06130   0.57530   2.68580   8.82140  25.66680

 Neutron scattering factors:
   Symbol   isotope       mass       b       resonant terms
---------------------------------------------------------------------------------------------------
 Fe      Nat. Abund.     55.847    0.945
 F       Nat. Abund.     18.998    0.565

 Space Group: R -3 c
 The lattice is centrosymmetric R-centered trigonal
 The Laue symmetry is 3m1
 The lattice point group is -3m
 Multiplicity of a general site is 36
 The inversion center is located at 0,0,0
 
 The equivalent positions are:

 (0,0,0; 2/3,1/3,1/3; 1/3,2/3,2/3)+

 ( 1)     X,     Y,     Z 
 ( 2)    -Y,   X-Y,     Z 
 ( 3)   Y-X,    -X,     Z 
 ( 4)   Y-X,     Y, 1/2+Z 
 ( 5)    -Y,    -X, 1/2+Z 
 ( 6)     X,   X-Y, 1/2+Z 

 Atoms:
   name    type  refine?   x         y         z      frac site sym  mult I/A   Uiso     U11     U22     U33     U12     U13     U23
---------------------------------------------------------------------------------------------------------------------------------------
    Fe1     Fe          0.00000   0.00000   0.00000   1.000     -3    6    I 0.00241                                                
     F1      F          0.34410   0.00000   0.75000   1.000 2(100)   18    I 0.00380                                                

 Unit cell: a = 5.16240 b = 5.16240 c = 13.31737 alpha = 90.000 beta = 90.000 gamma = 120.000 volume = 307.363 Refine? True

 Phase: fef3_r3c_ambient in histogram: PWDR r3c 20.txt
=======================================================================================================================================
 Phase fraction  :      172.6 Refine? True
 Extinction coeff:     0.0000 Refine? False
 March-Dollase PO:     1.0000 Refine? False Axis: 0 0 1

 Size model    : isotropic equatorial:       0.010 Refine? True
	 LG mixing coeff.:       1.0000 Refine? False

 Mustrain model:  uniaxial equatorial:      1627.5 Refine? True axial:      2382.7 Refine? True
	 LG mixing coeff.:      1.0000 Refine? False

 Hydrostatic/elastic strain:
 names :         D11         D33
 values:           0           0
 refine:       False       False

 Histogram: PWDR r3c 20.txt histogram Id: 0
=======================================================================================================================================
 Instrument type: Bragg-Brentano
 Histogram limits:    20.00 deg to    80.00 deg

 Sample Parameters:
 Goniometer omega = 0.00, chi = 0.00, phi = 0.00
 name  :         Scale         Shift  Transparency    SurfRoughA    SurfRoughB
 value :        1.0000        0.0000        0.0000        0.0000        0.0000
 refine:         False         False         False         False         False

 Instrument Parameters:
 name  :     Azimuth I(L2)/I(L1)        Lam1        Lam2    Polariz.        SH/L           U           V           W
 value :    0.000000    0.500000    1.540590    1.544420    0.911000    0.002000 3392.937686  291.835207 -182.990116
 refine:                   False                               False       False        True        True        True

 name  :           X           Y           Z        Zero
 value :    0.000000    0.000000    0.000000    0.000000
 refine:       False       False       False       False

 Background function: chebyschev-1 Refine? True
 Coefficients:  16739.887   -11.555   298.242   -88.139    15.851    77.082
 Fixed background file: ; mult: 1.000  Refine? False

 Refinement results:
---------------------------------------------------------------------------------------------------------------------------------------
 Number of function calls: 12 No. of observations: 6001 No. of parameters: 15 User rejected: 0 Sp. gp. extinct: 0
 Refinement time =    0.473s,    0.118s/cycle, for 4 cycles
 wR =    8.80%, chi**2 =       806237, GOF =  11.61
----------------------------------------------------------------------------------------------------------------------------------
Parameters generated by constraints

 name  :          0::A0
 value :        0.04986
 sig   :        0.00004 

 Phases:
 Result for phase: fef3_r3c_ambient
=======================================================================================================================================
 Reciprocal metric tensor: 
  names :            A11            A22            A33            A12            A13            A23
  values:    0.049855279    0.049855279    0.005641510    0.049855279    0.000000000    0.000000000
  esds  :    0.000041981                   0.000006698                                             
 New unit cell:
  names :           a           b           c       alpha        beta       gamma      Volume
  values:    5.171467    5.171467   13.313808     90.0000     90.0000    120.0000     308.362
  esds  :    0.003629                0.007903                                           0.229

 Atoms:
   name      x         y         z      frac   Uiso     U11     U22     U33     U12     U13     U23
---------------------------------------------------------------------------------------------------------------------------------------
    Fe1     Fe:
 values:   0.00000   0.00000   0.00000   1.000 0.00241
 sig   :                                               
     F1      F:
 values:   0.34410   0.00000   0.75000   1.000 0.00380
 sig   :                                               

 Density: 3.6459 g/cm**3

 Phase: fef3_r3c_ambient in histogram: PWDR r3c 20.txt
=======================================================================================================================================
 Final refinement RF, RF^2 = 19.32%, 43.37% on 24 reflections
 Durbin-Watson statistic = 0.310
 Bragg intensity sum = 3.84e+06
 Phase fraction  :     170.31, sig     6.1912 Weight fraction  :  0.00000, sig    0.00000

 Size model:     isotropic equatorial:     0.03147, sig:  0.0023 LG mix coeff.:      1.0000

 Mustrain model:  uniaxial
 equatorial:     -9532.4, sig:  2378.3 axial: -95956811.7, sig:15233272.2 LG mix coeff.:      1.0000

 Histogram: PWDR r3c 20.txt histogram Id: 0
=======================================================================================================================================
 PWDR histogram weight factor = 1.000
 Final refinement wR = 8.80% on 6001 observations in this histogram
 Other residuals: R = 4.73%, R-bkg = 16.58%, wR-bkg = 8.80% wRmin = 0.76%
 Instrument type: Bragg-Brentano

 Resonant form factors:(ref: D.T. Cromer & D.A. Liberman (1981), Acta Cryst. A37, 267-268.)
 Element:       Fe        F
 f'     :   -1.134    0.073
 f"     :    3.198    0.053

 Instrument Parameters:
 names : I(L2)/I(L1)    Polariz.        SH/L           U           V           W           X           Y           Z
 value :    0.500000    0.911000    0.002000 1213.313234-4313.244725-2525.547809    0.000000    0.000000    0.000000
 sig   :                                      288.195248  230.379325   41.174575                                    

 Instrument Parameters:
 names :        Zero
 value :    0.000000
 sig   :            

 Background function: chebyschev-1
 value :  1.672e+04     54.84     221.6    -43.13     29.91    -6.126
 sig   :      32.86     43.49     38.12     36.89     32.19     35.57
 Background sums: empirical 9.99e+07, Debye 0, peaks 0, Total 9.99e+07

File: Data/FeF3/results_20260830_143801/evaluations/iter002/surrogate_proposal/working.lst
********************************************************************************
   General Structure Analysis System-II Crystal Structure Refinement
              by Robert B. Von Dreele & Brian H. Toby
                Argonne National Laboratory(C), 2010
 This product includes software developed by the UChicago Argonne, LLC,
            as Operator of Argonne National Laboratory.
                          Please cite:
   B.H. Toby & R.B. Von Dreele, J. Appl. Cryst. 46, 544-549 (2013)
********************************************************************************
 Least squares controls:
 Refinement type: analytic Hessian
 Maximum number of cycles: 3
 Regularize hydrogens (if any): False
 Initial shift factor: 1.000

 Phases:

 Phase name: fef3_r3c_ambient
=======================================================================================================================================

 X-ray scattering factors:
   Symbol     fa                                      fb                                      fc
---------------------------------------------------------------------------------------------------
 Fe        11.76950   7.35730   3.52220   2.30450   4.76110   0.30720  15.35350  76.88050   1.03690
 F          3.53920   2.64120   1.51700   1.02430  10.28250   4.29440   0.26150  26.14760   0.27760

 Electron scattering factors:
   Symbol     fa                                                fb
---------------------------------------------------------------------------------------------------
 Fe         0.19290   0.82390   1.86890   2.36940   1.90600   0.10870   1.08060   4.76370  22.85000  76.73090
 F          0.03820   0.18220   0.59720   0.77070   0.21300   0.06130   0.57530   2.68580   8.82140  25.66680

 Neutron scattering factors:
   Symbol   isotope       mass       b       resonant terms
---------------------------------------------------------------------------------------------------
 Fe      Nat. Abund.     55.847    0.945
 F       Nat. Abund.     18.998    0.565

 Space Group: R -3 c
 The lattice is centrosymmetric R-centered trigonal
 The Laue symmetry is 3m1
 The lattice point group is -3m
 Multiplicity of a general site is 36
 The inversion center is located at 0,0,0
 
 The equivalent positions are:

 (0,0,0; 2/3,1/3,1/3; 1/3,2/3,2/3)+

 ( 1)     X,     Y,     Z 
 ( 2)    -Y,   X-Y,     Z 
 ( 3)   Y-X,    -X,     Z 
 ( 4)   Y-X,     Y, 1/2+Z 
 ( 5)    -Y,    -X, 1/2+Z 
 ( 6)     X,   X-Y, 1/2+Z 

 Atoms:
   name    type  refine?   x         y         z      frac site sym  mult I/A   Uiso     U11     U22     U33     U12     U13     U23
---------------------------------------------------------------------------------------------------------------------------------------
    Fe1     Fe          0.00000   0.00000   0.00000   1.000     -3    6    I 0.00241                                                
     F1      F          0.34410   0.00000   0.75000   1.000 2(100)   18    I 0.00380                                                

 Unit cell: a = 5.16240 b = 5.16240 c = 13.31737 alpha = 90.000 beta = 90.000 gamma = 120.000 volume = 307.363 Refine? True

 Phase: fef3_r3c_ambient in histogram: PWDR r3c 20.txt
=======================================================================================================================================
 Phase fraction  :      172.6 Refine? True
 Extinction coeff:     0.0000 Refine? False
 March-Dollase PO:     1.0000 Refine? False Axis: 0 0 1

 Size model    : isotropic equatorial:       0.010 Refine? True
	 LG mixing coeff.:       1.0000 Refine? False

 Mustrain model:  uniaxial equatorial:      1800.1 Refine? True axial:      2840.0 Refine? True
	 LG mixing coeff.:      1.0000 Refine? False

 Hydrostatic/elastic strain:
 names :         D11         D33
 values:           0           0
 refine:       False       False

 Histogram: PWDR r3c 20.txt histogram Id: 0
=======================================================================================================================================
 Instrument type: Bragg-Brentano
 Histogram limits:    20.00 deg to    80.00 deg

 Sample Parameters:
 Goniometer omega = 0.00, chi = 0.00, phi = 0.00
 name  :         Scale         Shift  Transparency    SurfRoughA    SurfRoughB
 value :        1.0000        0.0000        0.0000        0.0000        0.0000
 refine:         False         False         False         False         False

 Instrument Parameters:
 name  :     Azimuth I(L2)/I(L1)        Lam1        Lam2    Polariz.        SH/L           U           V           W
 value :    0.000000    0.500000    1.540590    1.544420    0.911000    0.002000 3392.937686  291.835207 -182.990116
 refine:                   False                               False       False        True        True        True

 name  :           X           Y           Z        Zero
 value :    0.000000    0.000000    0.000000    0.000000
 refine:       False       False       False       False

 Background function: chebyschev-1 Refine? True
 Coefficients:  16739.887   -11.555   298.242   -88.139    15.851    77.082
 Fixed background file: ; mult: 1.000  Refine? False

 Refinement results:
---------------------------------------------------------------------------------------------------------------------------------------
 Number of function calls: 12 No. of observations: 6001 No. of parameters: 15 User rejected: 0 Sp. gp. extinct: 0
 Refinement time =    0.466s,    0.117s/cycle, for 4 cycles
 wR =    8.82%, chi**2 =       811110, GOF =  11.64
----------------------------------------------------------------------------------------------------------------------------------
Parameters generated by constraints

 name  :          0::A0
 value :        0.04985
 sig   :        0.00004 

 Phases:
 Result for phase: fef3_r3c_ambient
=======================================================================================================================================
 Reciprocal metric tensor: 
  names :            A11            A22            A33            A12            A13            A23
  values:    0.049854270    0.049854270    0.005638713    0.049854270    0.000000000    0.000000000
  esds  :    0.000041295                   0.000006562                                             
 New unit cell:
  names :           a           b           c       alpha        beta       gamma      Volume
  values:    5.171520    5.171520   13.317110     90.0000     90.0000    120.0000     308.444
  esds  :    0.003570                0.007749                                           0.225

 Atoms:
   name      x         y         z      frac   Uiso     U11     U22     U33     U12     U13     U23
---------------------------------------------------------------------------------------------------------------------------------------
    Fe1     Fe:
 values:   0.00000   0.00000   0.00000   1.000 0.00241
 sig   :                                               
     F1      F:
 values:   0.34410   0.00000   0.75000   1.000 0.00380
 sig   :                                               

 Density: 3.6449 g/cm**3

 Phase: fef3_r3c_ambient in histogram: PWDR r3c 20.txt
=======================================================================================================================================
 Final refinement RF, RF^2 = 20.96%, 43.61% on 24 reflections
 Durbin-Watson statistic = 0.309
 Bragg intensity sum = 3.74e+06
 Phase fraction  :     165.73, sig     5.9729 Weight fraction  :  0.00000, sig    0.00000

 Size model:     isotropic equatorial:     0.03200, sig:  0.0023 LG mix coeff.:      1.0000

 Mustrain model:  uniaxial
 equatorial:     -9151.7, sig:  2321.2 axial:-795870847.8, sig:363217913.3 LG mix coeff.:      1.0000

 Histogram: PWDR r3c 20.txt histogram Id: 0
=======================================================================================================================================
 PWDR histogram weight factor = 1.000
 Final refinement wR = 8.82% on 6001 observations in this histogram
 Other residuals: R = 4.78%, R-bkg = 16.79%, wR-bkg = 8.82% wRmin = 0.76%
 Instrument type: Bragg-Brentano

 Resonant form factors:(ref: D.T. Cromer & D.A. Liberman (1981), Acta Cryst. A37, 267-268.)
 Element:       Fe        F
 f'     :   -1.134    0.073
 f"     :    3.198    0.053

 Instrument Parameters:
 names : I(L2)/I(L1)    Polariz.        SH/L           U           V           W           X           Y           Z
 value :    0.500000    0.911000    0.002000 1134.759292-4351.399153-2534.451351    0.000000    0.000000    0.000000
 sig   :                                      282.960492  226.288033   40.455863                                    

 Instrument Parameters:
 names :        Zero
 value :    0.000000
 sig   :            

 Background function: chebyschev-1
 value :  1.676e+04     8.842       152     24.41     39.19    -25.91
 sig   :      33.05     49.37     62.19      55.1     32.85     57.54
 Background sums: empirical 1e+08, Debye 0, peaks 0, Total 1e+08

File: Data/FeF3/results_20260830_143801/evaluations/iter003/surrogate_proposal/working.lst
********************************************************************************
   General Structure Analysis System-II Crystal Structure Refinement
              by Robert B. Von Dreele & Brian H. Toby
                Argonne National Laboratory(C), 2010
 This product includes software developed by the UChicago Argonne, LLC,
            as Operator of Argonne National Laboratory.
                          Please cite:
   B.H. Toby & R.B. Von Dreele, J. Appl. Cryst. 46, 544-549 (2013)
********************************************************************************
 Least squares controls:
 Refinement type: analytic Hessian
 Maximum number of cycles: 3
 Regularize hydrogens (if any): False
 Initial shift factor: 1.000

 Phases:

 Phase name: fef3_r3c_ambient
=======================================================================================================================================

 X-ray scattering factors:
   Symbol     fa                                      fb                                      fc
---------------------------------------------------------------------------------------------------
 Fe        11.76950   7.35730   3.52220   2.30450   4.76110   0.30720  15.35350  76.88050   1.03690
 F          3.53920   2.64120   1.51700   1.02430  10.28250   4.29440   0.26150  26.14760   0.27760

 Electron scattering factors:
   Symbol     fa                                                fb
---------------------------------------------------------------------------------------------------
 Fe         0.19290   0.82390   1.86890   2.36940   1.90600   0.10870   1.08060   4.76370  22.85000  76.73090
 F          0.03820   0.18220   0.59720   0.77070   0.21300   0.06130   0.57530   2.68580   8.82140  25.66680

 Neutron scattering factors:
   Symbol   isotope       mass       b       resonant terms
---------------------------------------------------------------------------------------------------
 Fe      Nat. Abund.     55.847    0.945
 F       Nat. Abund.     18.998    0.565

 Space Group: R -3 c
 The lattice is centrosymmetric R-centered trigonal
 The Laue symmetry is 3m1
 The lattice point group is -3m
 Multiplicity of a general site is 36
 The inversion center is located at 0,0,0
 
 The equivalent positions are:

 (0,0,0; 2/3,1/3,1/3; 1/3,2/3,2/3)+

 ( 1)     X,     Y,     Z 
 ( 2)    -Y,   X-Y,     Z 
 ( 3)   Y-X,    -X,     Z 
 ( 4)   Y-X,     Y, 1/2+Z 
 ( 5)    -Y,    -X, 1/2+Z 
 ( 6)     X,   X-Y, 1/2+Z 

 Atoms:
   name    type  refine?   x         y         z      frac site sym  mult I/A   Uiso     U11     U22     U33     U12     U13     U23
---------------------------------------------------------------------------------------------------------------------------------------
    Fe1     Fe          0.00000   0.00000   0.00000   1.000     -3    6    I 0.00241                                                
     F1      F          0.34410   0.00000   0.75000   1.000 2(100)   18    I 0.00380                                                

 Unit cell: a = 5.16240 b = 5.16240 c = 13.31737 alpha = 90.000 beta = 90.000 gamma = 120.000 volume = 307.363 Refine? True

 Phase: fef3_r3c_ambient in histogram: PWDR r3c 20.txt
=======================================================================================================================================
 Phase fraction  :      172.6 Refine? True
 Extinction coeff:     0.0000 Refine? False
 March-Dollase PO:     1.0000 Refine? False Axis: 0 0 1

 Size model    : isotropic equatorial:       0.010 Refine? True
	 LG mixing coeff.:       1.0000 Refine? False

 Mustrain model:  uniaxial equatorial:      3129.8 Refine? True axial:      4227.1 Refine? True
	 LG mixing coeff.:      1.0000 Refine? False

 Hydrostatic/elastic strain:
 names :         D11         D33
 values:           0           0
 refine:       False       False

 Histogram: PWDR r3c 20.txt histogram Id: 0
=======================================================================================================================================
 Instrument type: Bragg-Brentano
 Histogram limits:    20.00 deg to    80.00 deg

 Sample Parameters:
 Goniometer omega = 0.00, chi = 0.00, phi = 0.00
 name  :         Scale         Shift  Transparency    SurfRoughA    SurfRoughB
 value :        1.0000        0.0000        0.0000        0.0000        0.0000
 refine:         False         False         False         False         False

 Instrument Parameters:
 name  :     Azimuth I(L2)/I(L1)        Lam1        Lam2    Polariz.        SH/L           U           V           W
 value :    0.000000    0.500000    1.540590    1.544420    0.911000    0.002000 3392.937686  291.835207 -182.990116
 refine:                   False                               False       False        True        True        True

 name  :           X           Y           Z        Zero
 value :    0.000000    0.000000    0.000000    0.000000
 refine:       False       False       False       False

 Background function: chebyschev-1 Refine? True
 Coefficients:  16739.887   -11.555   298.242   -88.139    15.851    77.082
 Fixed background file: ; mult: 1.000  Refine? False

 Refinement results:
---------------------------------------------------------------------------------------------------------------------------------------
 Number of function calls: 12 No. of observations: 6001 No. of parameters: 15 User rejected: 0 Sp. gp. extinct: 0
 Refinement time =    0.504s,    0.168s/cycle, for 3 cycles
 wR =    9.53%, chi**2 =       945402, GOF =  12.57
----------------------------------------------------------------------------------------------------------------------------------
Parameters generated by constraints

 name  :          0::A0
 value :        0.04986
 sig   :        0.00007 

 Phases:
 Result for phase: fef3_r3c_ambient
=======================================================================================================================================
 Reciprocal metric tensor: 
  names :            A11            A22            A33            A12            A13            A23
  values:    0.049860718    0.049860718    0.005628100    0.049860718    0.000000000    0.000000000
  esds  :    0.000068943                   0.000012238                                             
 New unit cell:
  names :           a           b           c       alpha        beta       gamma      Volume
  values:    5.171185    5.171185   13.329661     90.0000     90.0000    120.0000     308.695
  esds  :    0.005959                0.014492                                           0.342

 Atoms:
   name      x         y         z      frac   Uiso     U11     U22     U33     U12     U13     U23
---------------------------------------------------------------------------------------------------------------------------------------
    Fe1     Fe:
 values:   0.00000   0.00000   0.00000   1.000 0.00241
 sig   :                                               
     F1      F:
 values:   0.34410   0.00000   0.75000   1.000 0.00380
 sig   :                                               

 Density: 3.6420 g/cm**3

 Phase: fef3_r3c_ambient in histogram: PWDR r3c 20.txt
=======================================================================================================================================
 Final refinement RF, RF^2 = 17.54%, 42.36% on 24 reflections
 Durbin-Watson statistic = 0.265
 Bragg intensity sum = 3.8e+06
 Phase fraction  :     168.58, sig     7.3738 Weight fraction  :  0.00000, sig    0.00000

 Size model:     isotropic equatorial:     0.05582, sig:  0.0081 LG mix coeff.:      1.0000

 Mustrain model:  uniaxial
 equatorial:     32049.5, sig:  9422.6 axial:     47449.7, sig: 13536.1 LG mix coeff.:      1.0000

 Histogram: PWDR r3c 20.txt histogram Id: 0
=======================================================================================================================================
 PWDR histogram weight factor = 1.000
 Final refinement wR = 9.53% on 6001 observations in this histogram
 Other residuals: R = 5.00%, R-bkg = 18.23%, wR-bkg = 9.53% wRmin = 0.76%
 Instrument type: Bragg-Brentano

 Resonant form factors:(ref: D.T. Cromer & D.A. Liberman (1981), Acta Cryst. A37, 267-268.)
 Element:       Fe        F
 f'     :   -1.134    0.073
 f"     :    3.198    0.053

 Instrument Parameters:
 names : I(L2)/I(L1)    Polariz.        SH/L           U           V           W           X           Y           Z
 value :    0.500000    0.911000    0.002000 1479.785477-4762.171041-2857.600531    0.000000    0.000000    0.000000
 sig   :                                      524.012859  402.575316   68.974976                                    

 Instrument Parameters:
 names :        Zero
 value :    0.000000
 sig   :            

 Background function: chebyschev-1
 value :  1.673e+04     56.75     269.5    -59.49     21.44     75.78
 sig   :      37.02      47.9     40.93     39.91     34.91     35.49
 Background sums: empirical 9.99e+07, Debye 0, peaks 0, Total 9.99e+07

File: Data/FeF3/results_20260830_143801/evaluations/iter004/surrogate_proposal/working.lst
********************************************************************************
   General Structure Analysis System-II Crystal Structure Refinement
              by Robert B. Von Dreele & Brian H. Toby
                Argonne National Laboratory(C), 2010
 This product includes software developed by the UChicago Argonne, LLC,
            as Operator of Argonne National Laboratory.
                          Please cite:
   B.H. Toby & R.B. Von Dreele, J. Appl. Cryst. 46, 544-549 (2013)
********************************************************************************
 Least squares controls:
 Refinement type: analytic Hessian
 Maximum number of cycles: 3
 Regularize hydrogens (if any): False
 Initial shift factor: 1.000

 Phases:

 Phase name: fef3_r3c_ambient
=======================================================================================================================================

 X-ray scattering factors:
   Symbol     fa                                      fb                                      fc
---------------------------------------------------------------------------------------------------
 Fe        11.76950   7.35730   3.52220   2.30450   4.76110   0.30720  15.35350  76.88050   1.03690
 F          3.53920   2.64120   1.51700   1.02430  10.28250   4.29440   0.26150  26.14760   0.27760

 Electron scattering factors:
   Symbol     fa                                                fb
---------------------------------------------------------------------------------------------------
 Fe         0.19290   0.82390   1.86890   2.36940   1.90600   0.10870   1.08060   4.76370  22.85000  76.73090
 F          0.03820   0.18220   0.59720   0.77070   0.21300   0.06130   0.57530   2.68580   8.82140  25.66680

 Neutron scattering factors:
   Symbol   isotope       mass       b       resonant terms
---------------------------------------------------------------------------------------------------
 Fe      Nat. Abund.     55.847    0.945
 F       Nat. Abund.     18.998    0.565

 Space Group: R -3 c
 The lattice is centrosymmetric R-centered trigonal
 The Laue symmetry is 3m1
 The lattice point group is -3m
 Multiplicity of a general site is 36
 The inversion center is located at 0,0,0
 
 The equivalent positions are:

 (0,0,0; 2/3,1/3,1/3; 1/3,2/3,2/3)+

 ( 1)     X,     Y,     Z 
 ( 2)    -Y,   X-Y,     Z 
 ( 3)   Y-X,    -X,     Z 
 ( 4)   Y-X,     Y, 1/2+Z 
 ( 5)    -Y,    -X, 1/2+Z 
 ( 6)     X,   X-Y, 1/2+Z 

 Atoms:
   name    type  refine?   x         y         z      frac site sym  mult I/A   Uiso     U11     U22     U33     U12     U13     U23
---------------------------------------------------------------------------------------------------------------------------------------
    Fe1     Fe          0.00000   0.00000   0.00000   1.000     -3    6    I 0.00241                                                
     F1      F          0.34410   0.00000   0.75000   1.000 2(100)   18    I 0.00380                                                

 Unit cell: a = 5.16240 b = 5.16240 c = 13.31737 alpha = 90.000 beta = 90.000 gamma = 120.000 volume = 307.363 Refine? True

 Phase: fef3_r3c_ambient in histogram: PWDR r3c 20.txt
=======================================================================================================================================
 Phase fraction  :      172.6 Refine? True
 Extinction coeff:     0.0000 Refine? False
 March-Dollase PO:     1.0000 Refine? False Axis: 0 0 1

 Size model    : isotropic equatorial:     145.561 Refine? True
	 LG mixing coeff.:       1.0000 Refine? False

 Mustrain model:  uniaxial equatorial:      4773.9 Refine? True axial:      9000.0 Refine? True
	 LG mixing coeff.:      1.0000 Refine? False

 Hydrostatic/elastic strain:
 names :         D11         D33
 values:           0           0
 refine:       False       False

 Histogram: PWDR r3c 20.txt histogram Id: 0
=======================================================================================================================================
 Instrument type: Bragg-Brentano
 Histogram limits:    20.00 deg to    80.00 deg

 Sample Parameters:
 Goniometer omega = 0.00, chi = 0.00, phi = 0.00
 name  :         Scale         Shift  Transparency    SurfRoughA    SurfRoughB
 value :        1.0000        0.0000        0.0000        0.0000        0.0000
 refine:         False         False         False         False         False

 Instrument Parameters:
 name  :     Azimuth I(L2)/I(L1)        Lam1        Lam2    Polariz.        SH/L           U           V           W
 value :    0.000000    0.500000    1.540590    1.544420    0.911000    0.002000 3392.937686  291.835207 -182.990116
 refine:                   False                               False       False        True        True        True

 name  :           X           Y           Z        Zero
 value :    0.000000    0.000000    0.000000    0.000000
 refine:       False       False       False       False

 Background function: chebyschev-1 Refine? True
 Coefficients:  16739.887   -11.555   298.242   -88.139    15.851    77.082
 Fixed background file: ; mult: 1.000  Refine? False

 Refinement results:
---------------------------------------------------------------------------------------------------------------------------------------
 Number of function calls: 9 No. of observations: 6001 No. of parameters: 15 User rejected: 0 Sp. gp. extinct: 0
 Refinement time =    0.474s,    0.237s/cycle, for 2 cycles
 wR =    6.49%, chi**2 =       438346, GOF =   8.56
----------------------------------------------------------------------------------------------------------------------------------
Parameters generated by constraints

 name  :          0::A0
 value :        0.05005
 sig   :        0.00002 

 Phases:
 Result for phase: fef3_r3c_ambient
=======================================================================================================================================
 Reciprocal metric tensor: 
  names :            A11            A22            A33            A12            A13            A23
  values:    0.050050220    0.050050220    0.005637099    0.050050220    0.000000000    0.000000000
  esds  :    0.000015787                   0.000003441                                             
 New unit cell:
  names :           a           b           c       alpha        beta       gamma      Volume
  values:    5.161386    5.161386   13.319017     90.0000     90.0000    120.0000     307.281
  esds  :    0.001357                0.004065                                           0.046

 Atoms:
   name      x         y         z      frac   Uiso     U11     U22     U33     U12     U13     U23
---------------------------------------------------------------------------------------------------------------------------------------
    Fe1     Fe:
 values:   0.00000   0.00000   0.00000   1.000 0.00241
 sig   :                                               
     F1      F:
 values:   0.34410   0.00000   0.75000   1.000 0.00380
 sig   :                                               

 Density: 3.6587 g/cm**3

 Phase: fef3_r3c_ambient in histogram: PWDR r3c 20.txt
=======================================================================================================================================
 Final refinement RF, RF^2 = 18.75%, 44.37% on 24 reflections
 Durbin-Watson statistic = 0.558
 Bragg intensity sum = 4.38e+06
 Phase fraction  :     194.25, sig     2.8651 Weight fraction  :  0.00000, sig    0.00000

 Size model:     isotropic equatorial:    10.00000, sig:81756082400.9114 LG mix coeff.:      1.0000

 Mustrain model:  uniaxial
 equatorial:      7615.4, sig:  2753.7 axial:     75492.0, sig: 24106.6 LG mix coeff.:      1.0000

 Histogram: PWDR r3c 20.txt histogram Id: 0
=======================================================================================================================================
 PWDR histogram weight factor = 1.000
 Final refinement wR = 6.49% on 6001 observations in this histogram
 Other residuals: R = 4.38%, R-bkg = 10.02%, wR-bkg = 6.49% wRmin = 0.76%
 Instrument type: Bragg-Brentano

 Resonant form factors:(ref: D.T. Cromer & D.A. Liberman (1981), Acta Cryst. A37, 267-268.)
 Element:       Fe        F
 f'     :   -1.134    0.073
 f"     :    3.198    0.053

 Instrument Parameters:
 names : I(L2)/I(L1)    Polariz.        SH/L           U           V           W           X           Y           Z
 value :    0.500000    0.911000    0.002000 3700.197594  250.008625 -205.193472    0.000000    0.000000    0.000000
 sig   :                                     1640.379238  932.692290  129.740017                                    

 Instrument Parameters:
 names :        Zero
 value :    0.000000
 sig   :            

 Background function: chebyschev-1
 value :  1.667e+04     13.09     313.3    -94.91     5.713     50.64
 sig   :         20     31.33     27.87     27.12     23.66     23.76
 Background sums: empirical 9.94e+07, Debye 0, peaks 0, Total 9.94e+07
