Repository: rojasj84/Auto-XRD-Fitting

# Auto XRD Fitting

Turnkey Rietveld refinement automation on top of [GSAS-II](https://subversion.xray.aps.anl.gov/trac/pyGSAS). Point it at a powder diffraction pattern, an instrument-parameter file, and a phase CIF, and it runs a full staged refinement — background, scale, cell, profile, microstrain/size, peak asymmetry, extinction, preferred orientation, atom positions — unattended, with no manual parameter tweaking.

## Why this exists

Rietveld refinement in GSAS-II normally means a scientist manually clicking through stages, watching for divergence, rolling back bad steps, and nudging individual parameters until the fit converges. This project automates that workflow end to end:

- **Deterministic staged refinement** with checkpointing and automatic rollback — a stage that diverges reverts cleanly instead of corrupting the fit.
- **Automated recovery, not just failure detection.** When a stage hits a known correlation trap (e.g. Mustrain and Size fighting for the same degree of freedom, or a texture axis that helps one phase and hurts another), it automatically retries with a simpler or differently-targeted model instead of just giving up.
- **A fit-quality check that catches what Rwp alone can't.** A converged, in-bounds Rwp is not proof the model is right — this project was built around a real case where Rwp looked like a plausible ~10% for five straight stages while the calculated pattern had essentially zero correlation with the real data. Every run reports a calculated/observed correlation and a `needs_review` flag alongside Rwp.
- **Parallel tooling for when you have real alternatives to test or many datasets to run** — compare candidate structures/wavelengths against one pattern, or batch-refine an entire folder of experiments unattended, both with automatic triage of which results need a human look.

## What's here

| | |
|---|---|
| `gsas2_auto_refine.py` | Core CLI — one dataset, one full staged refinement. |
| `gsas2_gui.py` / `gsas2_gui_logic.py` | Desktop GUI (Tkinter) — pick files, watch live stage progress, view plots. |
| `gsas2_plots.py` | Shared plotting helpers for the GUI's Results tab. |
| `gsas2_candidate_sweep.py` / `..._logic.py` | Run several (instrument file, CIF) hypotheses against one pattern in parallel and rank them by fit quality. |
| `gsas2_batch_run.py` / `..._logic.py` | Refine every experiment in a folder tree unattended, in parallel, with a CSV/JSON results table flagging what needs review. |
| `test_*.py` | Unit tests for every module's logic, independent of a real GSAS-II install (self-contained fake project objects). |
| `Data/` | Example datasets (FeF3, MgO+MgBC) used for development and the test suite. |

## Quick start

```bash

# One dataset, full refinement
python3 gsas2_auto_refine.py \
    --gsasii-path /path/to/GSASII \
    --pattern data/sample.xy \
    --instprm data/sample.instprm \
    --cif data/phase.cif \
    --outdir results/sample

# Desktop GUI
python3 gsas2_gui.py

# Compare candidate structures/wavelengths against one pattern
python3 gsas2_candidate_sweep.py --manifest sweep.json --outdir results/sweep

# Refine an entire folder of experiments unattended
python3 gsas2_batch_run.py --root /data/experiments --outdir results/batch --gsasii-path /path/to/GSASII
```

Run `--help` on any script for full options, or `--dry-run` on `gsas2_auto_refine.py` to validate inputs without needing GSAS-II installed at all.

## Testing

```bash
python3 test_auto_refine_logic.py
python3 test_gui_logic.py
python3 test_candidate_sweep_logic.py
python3 test_batch_run_logic.py
python3 test_plots.py
```

No GSAS-II install or display required — the control-flow logic is tested against fake in-memory project objects that model the real GSASIIscriptable API shapes.

File: Data/FeF3/results_20260830_141321/swarm_20260830_141929/evaluations/seed/working.lst
********************************************************************************
   General Structure Analysis System-II Crystal Structure Refinement
              by Robert B. Von Dreele & Brian H. Toby
                Argonne National Laboratory(C), 2010
 This product includes software developed by the UChicago Argonne, LLC,
            as Operator of Argonne National Laboratory.
                          Please cite:
   B.H. Toby & R.B. Von Dreele, J. Appl. Cryst. 46, 544-549 (2013)
********************************************************************************
 Least squares controls:
 Refinement type: analytic Hessian
 Maximum number of cycles: 3
 Regularize hydrogens (if any): False
 Initial shift factor: 1.000

 Phases:

 Phase name: fef3_r3c_ambient
=======================================================================================================================================

 X-ray scattering factors:
   Symbol     fa                                      fb                                      fc
---------------------------------------------------------------------------------------------------
 Fe        11.76950   7.35730   3.52220   2.30450   4.76110   0.30720  15.35350  76.88050   1.03690
 F          3.53920   2.64120   1.51700   1.02430  10.28250   4.29440   0.26150  26.14760   0.27760

 Electron scattering factors:
   Symbol     fa                                                fb
---------------------------------------------------------------------------------------------------
 Fe         0.19290   0.82390   1.86890   2.36940   1.90600   0.10870   1.08060   4.76370  22.85000  76.73090
 F          0.03820   0.18220   0.59720   0.77070   0.21300   0.06130   0.57530   2.68580   8.82140  25.66680

 Neutron scattering factors:
   Symbol   isotope       mass       b       resonant terms
---------------------------------------------------------------------------------------------------
 Fe      Nat. Abund.     55.847    0.945
 F       Nat. Abund.     18.998    0.565

 Space Group: R -3 c
 The lattice is centrosymmetric R-centered trigonal
 The Laue symmetry is 3m1
 The lattice point group is -3m
 Multiplicity of a general site is 36
 The inversion center is located at 0,0,0
 
 The equivalent positions are:

 (0,0,0; 2/3,1/3,1/3; 1/3,2/3,2/3)+

 ( 1)     X,     Y,     Z 
 ( 2)    -Y,   X-Y,     Z 
 ( 3)   Y-X,    -X,     Z 
 ( 4)   Y-X,     Y, 1/2+Z 
 ( 5)    -Y,    -X, 1/2+Z 
 ( 6)     X,   X-Y, 1/2+Z 

 Atoms:
   name    type  refine?   x         y         z      frac site sym  mult I/A   Uiso     U11     U22     U33     U12     U13     U23
---------------------------------------------------------------------------------------------------------------------------------------
    Fe1     Fe          0.00000   0.00000   0.00000   1.000     -3    6    I 0.00241                                                
     F1      F          0.34410   0.00000   0.75000   1.000 2(100)   18    I 0.00380                                                

 Unit cell: a = 5.16134 b = 5.16134 c = 13.31821 alpha = 90.000 beta = 90.000 gamma = 120.000 volume = 307.257 Refine? True

 Phase: fef3_r3c_ambient in histogram: PWDR r3c 20.txt
=======================================================================================================================================
 Phase fraction  :      186.7 Refine? True
 Extinction coeff:     0.0000 Refine? False
 March-Dollase PO:     1.0261 Refine? True Axis: 0 0 1

 Size model    : isotropic equatorial:      10.000 Refine? True
	 LG mixing coeff.:       1.0000 Refine? False

 Mustrain model:  uniaxial equatorial:      1000.0 Refine? True axial:      1000.0 Refine? True
	 LG mixing coeff.:      1.0000 Refine? False

 Hydrostatic/elastic strain:
 names :         D11         D33
 values:           0           0
 refine:       False       False

 Histogram: PWDR r3c 20.txt histogram Id: 0
=======================================================================================================================================
 Instrument type: Bragg-Brentano
 Histogram limits:    20.00 deg to    80.00 deg

 Sample Parameters:
 Goniometer omega = 0.00, chi = 0.00, phi = 0.00
 name  :         Scale         Shift  Transparency    SurfRoughA    SurfRoughB
 value :        1.0000        0.0000        0.0000        0.0000        0.0000
 refine:         False         False         False         False         False

 Instrument Parameters:
 name  :     Azimuth I(L2)/I(L1)        Lam1        Lam2    Polariz.        SH/L           U           V           W
 value :    0.000000    0.500000    1.540590    1.544420    0.911000    0.002000 3519.515989  264.687656 -195.520771
 refine:                   False                               False       False        True        True        True

 name  :           X           Y           Z        Zero
 value :    0.000000    0.000000    0.000000    0.000000
 refine:       False       False       False       False

 Background function: chebyschev-1 Refine? True
 Coefficients:  16697.732     8.389   304.884   -88.229    10.346    59.547
 Fixed background file: ; mult: 1.000  Refine? False

 Refinement results:
---------------------------------------------------------------------------------------------------------------------------------------
 Number of function calls: 12 No. of observations: 6001 No. of parameters: 16 User rejected: 0 Sp. gp. extinct: 0
 Refinement time =    0.501s,    0.125s/cycle, for 4 cycles
 wR =    6.07%, chi**2 =       384083, GOF =   8.01
----------------------------------------------------------------------------------------------------------------------------------
Parameters generated by constraints

 name  :          0::A0
 value :        0.05008
 sig   :        0.00001 

 Phases:
 Result for phase: fef3_r3c_ambient
=======================================================================================================================================
 Reciprocal metric tensor: 
  names :            A11            A22            A33            A12            A13            A23
  values:    0.050084351    0.050084351    0.005632170    0.050084351    0.000000000    0.000000000
  esds  :    0.000013644                   0.000003087                                             
 New unit cell:
  names :           a           b           c       alpha        beta       gamma      Volume
  values:    5.159627    5.159627   13.324843     90.0000     90.0000    120.0000     307.206
  esds  :    0.001171                0.003652                                           0.031

 Atoms:
   name      x         y         z      frac   Uiso     U11     U22     U33     U12     U13     U23
---------------------------------------------------------------------------------------------------------------------------------------
    Fe1     Fe:
 values:   0.00000   0.00000   0.00000   1.000 0.00241
 sig   :                                               
     F1      F:
 values:   0.34410   0.00000   0.75000   1.000 0.00380
 sig   :                                               

 Density: 3.6596 g/cm**3

 Phase: fef3_r3c_ambient in histogram: PWDR r3c 20.txt
=======================================================================================================================================
 Final refinement RF, RF^2 = 16.77%, 35.54% on 24 reflections
 Durbin-Watson statistic = 0.634
 Bragg intensity sum = 4.78e+06
 Phase fraction  :      214.4, sig     2.9792 Weight fraction  :  0.00000, sig    0.00000
 March-Dollase PO:     1.1514, sig     0.0189

 Size model:     isotropic equatorial:    10.00000, sig:482555587086728.1875 LG mix coeff.:      1.0000

 Mustrain model:  uniaxial
 equatorial:     75389.8, sig:  4601.4 axial:      5111.9, sig:   863.3 LG mix coeff.:      1.0000

 Histogram: PWDR r3c 20.txt histogram Id: 0
=======================================================================================================================================
 PWDR histogram weight factor = 1.000
 Final refinement wR = 6.07% on 6001 observations in this histogram
 Other residuals: R = 4.23%, R-bkg = 8.60%, wR-bkg = 6.07% wRmin = 0.76%
 Instrument type: Bragg-Brentano

 Resonant form factors:(ref: D.T. Cromer & D.A. Liberman (1981), Acta Cryst. A37, 267-268.)
 Element:       Fe        F
 f'     :   -1.134    0.073
 f"     :    3.198    0.053

 Instrument Parameters:
 names : I(L2)/I(L1)    Polariz.        SH/L           U           V           W           X           Y           Z
 value :    0.500000    0.911000    0.002000 3582.576425  240.476363 -210.618098    0.000000    0.000000    0.000000
 sig   :                                      322.084255   11.002112   12.105835                                    

 Instrument Parameters:
 names :        Zero
 value :    0.000000
 sig   :            

 Background function: chebyschev-1
 value :  1.662e+04     38.79     311.2    -77.88    -16.83      50.9
 sig   :      18.26     29.23     26.18     25.46     22.23     22.18
 Background sums: empirical 9.91e+07, Debye 0, peaks 0, Total 9.91e+07

File: Data/FeF3/results_20260830_143801/swarm_20260830_143826/evaluations/seed/working.lst
********************************************************************************
   General Structure Analysis System-II Crystal Structure Refinement
              by Robert B. Von Dreele & Brian H. Toby
                Argonne National Laboratory(C), 2010
 This product includes software developed by the UChicago Argonne, LLC,
            as Operator of Argonne National Laboratory.
                          Please cite:
   B.H. Toby & R.B. Von Dreele, J. Appl. Cryst. 46, 544-549 (2013)
********************************************************************************
 Least squares controls:
 Refinement type: analytic Hessian
 Maximum number of cycles: 3
 Regularize hydrogens (if any): False
 Initial shift factor: 1.000

 Phases:

 Phase name: fef3_r3c_ambient
=======================================================================================================================================

 X-ray scattering factors:
   Symbol     fa                                      fb                                      fc
---------------------------------------------------------------------------------------------------
 Fe        11.76950   7.35730   3.52220   2.30450   4.76110   0.30720  15.35350  76.88050   1.03690
 F          3.53920   2.64120   1.51700   1.02430  10.28250   4.29440   0.26150  26.14760   0.27760

 Electron scattering factors:
   Symbol     fa                                                fb
---------------------------------------------------------------------------------------------------
 Fe         0.19290   0.82390   1.86890   2.36940   1.90600   0.10870   1.08060   4.76370  22.85000  76.73090
 F          0.03820   0.18220   0.59720   0.77070   0.21300   0.06130   0.57530   2.68580   8.82140  25.66680

 Neutron scattering factors:
   Symbol   isotope       mass       b       resonant terms
---------------------------------------------------------------------------------------------------
 Fe      Nat. Abund.     55.847    0.945
 F       Nat. Abund.     18.998    0.565

 Space Group: R -3 c
 The lattice is centrosymmetric R-centered trigonal
 The Laue symmetry is 3m1
 The lattice point group is -3m
 Multiplicity of a general site is 36
 The inversion center is located at 0,0,0
 
 The equivalent positions are:

 (0,0,0; 2/3,1/3,1/3; 1/3,2/3,2/3)+

 ( 1)     X,     Y,     Z 
 ( 2)    -Y,   X-Y,     Z 
 ( 3)   Y-X,    -X,     Z 
 ( 4)   Y-X,     Y, 1/2+Z 
 ( 5)    -Y,    -X, 1/2+Z 
 ( 6)     X,   X-Y, 1/2+Z 

 Atoms:
   name    type  refine?   x         y         z      frac site sym  mult I/A   Uiso     U11     U22     U33     U12     U13     U23
---------------------------------------------------------------------------------------------------------------------------------------
    Fe1     Fe          0.00000   0.00000   0.00000   1.000     -3    6    I 0.00241                                                
     F1      F          0.34410   0.00000   0.75000   1.000 2(100)   18    I 0.00380                                                

 Unit cell: a = 5.16134 b = 5.16134 c = 13.31821 alpha = 90.000 beta = 90.000 gamma = 120.000 volume = 307.257 Refine? True

 Phase: fef3_r3c_ambient in histogram: PWDR r3c 20.txt
=======================================================================================================================================
 Phase fraction  :      186.7 Refine? True
 Extinction coeff:     0.0000 Refine? False
 March-Dollase PO:     1.0261 Refine? True Axis: 0 0 1

 Size model    : isotropic equatorial:      10.000 Refine? True
	 LG mixing coeff.:       1.0000 Refine? False

 Mustrain model:  uniaxial equatorial:      1000.0 Refine? True axial:      1000.0 Refine? True
	 LG mixing coeff.:      1.0000 Refine? False

 Hydrostatic/elastic strain:
 names :         D11         D33
 values:           0           0
 refine:       False       False

 Histogram: PWDR r3c 20.txt histogram Id: 0
=======================================================================================================================================
 Instrument type: Bragg-Brentano
 Histogram limits:    20.00 deg to    80.00 deg

 Sample Parameters:
 Goniometer omega = 0.00, chi = 0.00, phi = 0.00
 name  :         Scale         Shift  Transparency    SurfRoughA    SurfRoughB
 value :        1.0000        0.0000        0.0000        0.0000        0.0000
 refine:         False         False         False         False         False

 Instrument Parameters:
 name  :     Azimuth I(L2)/I(L1)        Lam1        Lam2    Polariz.        SH/L           U           V           W
 value :    0.000000    0.500000    1.540590    1.544420    0.911000    0.002000 3519.515989  264.687656 -195.520771
 refine:                   False                               False       False        True        True        True

 name  :           X           Y           Z        Zero
 value :    0.000000    0.000000    0.000000    0.000000
 refine:       False       False       False       False

 Background function: chebyschev-1 Refine? True
 Coefficients:  16697.732     8.389   304.884   -88.229    10.346    59.547
 Fixed background file: ; mult: 1.000  Refine? False

 Refinement results:
---------------------------------------------------------------------------------------------------------------------------------------
 Number of function calls: 12 No. of observations: 6001 No. of parameters: 16 User rejected: 0 Sp. gp. extinct: 0
 Refinement time =    0.512s,    0.128s/cycle, for 4 cycles
 wR =    6.07%, chi**2 =       384083, GOF =   8.01
----------------------------------------------------------------------------------------------------------------------------------
Parameters generated by constraints

 name  :          0::A0
 value :        0.05008
 sig   :        0.00001 

 Phases:
 Result for phase: fef3_r3c_ambient
=======================================================================================================================================
 Reciprocal metric tensor: 
  names :            A11            A22            A33            A12            A13            A23
  values:    0.050084351    0.050084351    0.005632170    0.050084351    0.000000000    0.000000000
  esds  :    0.000013644                   0.000003087                                             
 New unit cell:
  names :           a           b           c       alpha        beta       gamma      Volume
  values:    5.159627    5.159627   13.324843     90.0000     90.0000    120.0000     307.206
  esds  :    0.001171                0.003652                                           0.031

 Atoms:
   name      x         y         z      frac   Uiso     U11     U22     U33     U12     U13     U23
---------------------------------------------------------------------------------------------------------------------------------------
    Fe1     Fe:
 values:   0.00000   0.00000   0.00000   1.000 0.00241
 sig   :                                               
     F1      F:
 values:   0.34410   0.00000   0.75000   1.000 0.00380
 sig   :                                               

 Density: 3.6596 g/cm**3

 Phase: fef3_r3c_ambient in histogram: PWDR r3c 20.txt
=======================================================================================================================================
 Final refinement RF, RF^2 = 16.77%, 35.54% on 24 reflections
 Durbin-Watson statistic = 0.634
 Bragg intensity sum = 4.78e+06
 Phase fraction  :      214.4, sig     2.9792 Weight fraction  :  0.00000, sig    0.00000
 March-Dollase PO:     1.1514, sig     0.0189

 Size model:     isotropic equatorial:    10.00000, sig:482555587086728.1875 LG mix coeff.:      1.0000

 Mustrain model:  uniaxial
 equatorial:     75389.8, sig:  4601.4 axial:      5111.9, sig:   863.3 LG mix coeff.:      1.0000

 Histogram: PWDR r3c 20.txt histogram Id: 0
=======================================================================================================================================
 PWDR histogram weight factor = 1.000
 Final refinement wR = 6.07% on 6001 observations in this histogram
 Other residuals: R = 4.23%, R-bkg = 8.60%, wR-bkg = 6.07% wRmin = 0.76%
 Instrument type: Bragg-Brentano

 Resonant form factors:(ref: D.T. Cromer & D.A. Liberman (1981), Acta Cryst. A37, 267-268.)
 Element:       Fe        F
 f'     :   -1.134    0.073
 f"     :    3.198    0.053

 Instrument Parameters:
 names : I(L2)/I(L1)    Polariz.        SH/L           U           V           W           X           Y           Z
 value :    0.500000    0.911000    0.002000 3582.576425  240.476363 -210.618098    0.000000    0.000000    0.000000
 sig   :                                      322.084255   11.002112   12.105835                                    

 Instrument Parameters:
 names :        Zero
 value :    0.000000
 sig   :            

 Background function: chebyschev-1
 value :  1.662e+04     38.79     311.2    -77.88    -16.83      50.9
 sig   :      18.26     29.23     26.18     25.46     22.23     22.18
 Background sums: empirical 9.91e+07, Debye 0, peaks 0, Total 9.91e+07

File: Data/FeF3/results_20260830_181059/swarm_20260830_181118/evaluations/seed/working.lst
********************************************************************************
   General Structure Analysis System-II Crystal Structure Refinement
              by Robert B. Von Dreele & Brian H. Toby
                Argonne National Laboratory(C), 2010
 This product includes software developed by the UChicago Argonne, LLC,
            as Operator of Argonne National Laboratory.
                          Please cite:
   B.H. Toby & R.B. Von Dreele, J. Appl. Cryst. 46, 544-549 (2013)
********************************************************************************
 Least squares controls:
 Refinement type: analytic Hessian
 Maximum number of cycles: 3
 Regularize hydrogens (if any): False
 Initial shift factor: 1.000

 Phases:

 Phase name: fef3_r3c_ambient
=======================================================================================================================================

 X-ray scattering factors:
   Symbol     fa                                      fb                                      fc
---------------------------------------------------------------------------------------------------
 Fe        11.76950   7.35730   3.52220   2.30450   4.76110   0.30720  15.35350  76.88050   1.03690
 F          3.53920   2.64120   1.51700   1.02430  10.28250   4.29440   0.26150  26.14760   0.27760

 Electron scattering factors:
   Symbol     fa                                                fb
---------------------------------------------------------------------------------------------------
 Fe         0.19290   0.82390   1.86890   2.36940   1.90600   0.10870   1.08060   4.76370  22.85000  76.73090
 F          0.03820   0.18220   0.59720   0.77070   0.21300   0.06130   0.57530   2.68580   8.82140  25.66680

 Neutron scattering factors:
   Symbol   isotope       mass       b       resonant terms
---------------------------------------------------------------------------------------------------
 Fe      Nat. Abund.     55.847    0.945
 F       Nat. Abund.     18.998    0.565

 Space Group: R -3 c
 The lattice is centrosymmetric R-centered trigonal
 The Laue symmetry is 3m1
 The lattice point group is -3m
 Multiplicity of a general site is 36
 The inversion center is located at 0,0,0
 
 The equivalent positions are:

 (0,0,0; 2/3,1/3,1/3; 1/3,2/3,2/3)+

 ( 1)     X,     Y,     Z 
 ( 2)    -Y,   X-Y,     Z 
 ( 3)   Y-X,    -X,     Z 
 ( 4)   Y-X,     Y, 1/2+Z 
 ( 5)    -Y,    -X, 1/2+Z 
 ( 6)     X,   X-Y, 1/2+Z 

 Atoms:
   name    type  refine?   x         y         z      frac site sym  mult I/A   Uiso     U11     U22     U33     U12     U13     U23
---------------------------------------------------------------------------------------------------------------------------------------
    Fe1     Fe          0.00000   0.00000   0.00000   1.000     -3    6    I 0.00241                                                
     F1      F          0.34410   0.00000   0.75000   1.000 2(100)   18    I 0.00380                                                

 Unit cell: a = 5.16152 b = 5.16152 c = 13.31765 alpha = 90.000 beta = 90.000 gamma = 120.000 volume = 307.265 Refine? True

 Phase: fef3_r3c_ambient in histogram: PWDR r3c 20.txt
=======================================================================================================================================
 Phase fraction  :      180.4 Refine? True
 Extinction coeff:     0.0000 Refine? False
 March-Dollase PO:     1.0000 Refine? False Axis: 0 0 1

 Size model    : isotropic equatorial:      10.000 Refine? True
	 LG mixing coeff.:       1.0000 Refine? False

 Mustrain model: isotropic equatorial:      1000.0 Refine? True
	 LG mixing coeff.:      1.0000 Refine? False

 Hydrostatic/elastic strain:
 names :         D11         D33
 values:           0           0
 refine:       False       False

 Histogram: PWDR r3c 20.txt histogram Id: 0
=======================================================================================================================================
 Instrument type: Bragg-Brentano
 Histogram limits:    20.00 deg to    80.00 deg

 Sample Parameters:
 Goniometer omega = 0.00, chi = 0.00, phi = 0.00
 name  :         Scale         Shift  Transparency    SurfRoughA    SurfRoughB
 value :        1.0000        0.0000        0.0000        0.0000        0.0000
 refine:         False         False         False         False         False

 Instrument Parameters:
 name  :     Azimuth I(L2)/I(L1)        Lam1        Lam2    Polariz.        SH/L           U           V           W
 value :    0.000000    0.500000    1.540590    1.544420    0.911000    0.002000 3518.541841  281.904520 -189.779270
 refine:                   False                               False       False        True        True        True

 name  :           X           Y           Z        Zero
 value :    0.000000    0.000000    0.000000    0.000000
 refine:       False       False       False       False

 Background function: chebyschev-1 Refine? True
 Coefficients:  16717.292    -1.870   304.239   -89.096    13.476    68.873
 Fixed background file: ; mult: 1.000  Refine? False

 Refinement results:
---------------------------------------------------------------------------------------------------------------------------------------
 Number of function calls: 13 No. of observations: 6001 No. of parameters: 14 User rejected: 0 Sp. gp. extinct: 0
 Refinement time =    0.516s,    0.129s/cycle, for 4 cycles
 wR =    6.31%, chi**2 =       415333, GOF =   8.33
----------------------------------------------------------------------------------------------------------------------------------
Parameters generated by constraints

 name  :          0::A0
 value :        0.05006
 sig   :        0.00001 

 Phases:
 Result for phase: fef3_r3c_ambient
=======================================================================================================================================
 Reciprocal metric tensor: 
  names :            A11            A22            A33            A12            A13            A23
  values:    0.050055446    0.050055446    0.005636928    0.050055446    0.000000000    0.000000000
  esds  :    0.000012299                   0.000002641                                             
 New unit cell:
  names :           a           b           c       alpha        beta       gamma      Volume
  values:    5.161117    5.161117   13.319219     90.0000     90.0000    120.0000     307.253
  esds  :    0.001057                0.003121                                           0.035

 Atoms:
   name      x         y         z      frac   Uiso     U11     U22     U33     U12     U13     U23
---------------------------------------------------------------------------------------------------------------------------------------
    Fe1     Fe:
 values:   0.00000   0.00000   0.00000   1.000 0.00241
 sig   :                                               
     F1      F:
 values:   0.34410   0.00000   0.75000   1.000 0.00380
 sig   :                                               

 Density: 3.6591 g/cm**3

 Phase: fef3_r3c_ambient in histogram: PWDR r3c 20.txt
=======================================================================================================================================
 Final refinement RF, RF^2 = 19.47%, 45.35% on 24 reflections
 Durbin-Watson statistic = 0.586
 Bragg intensity sum = 4.12e+06
 Phase fraction  :     182.63, sig     2.7232 Weight fraction  :  0.00000, sig    0.00000

 Size model:     isotropic equatorial:    10.00000, sig:3110735660.1269 LG mix coeff.:      1.0000

 Mustrain model: isotropic
 equatorial:      4007.0, sig:  2560.1 LG mix coeff.:      1.0000

 Histogram: PWDR r3c 20.txt histogram Id: 0
=======================================================================================================================================
 PWDR histogram weight factor = 1.000
 Final refinement wR = 6.31% on 6001 observations in this histogram
 Other residuals: R = 4.38%, R-bkg = 9.29%, wR-bkg = 6.31% wRmin = 0.76%
 Instrument type: Bragg-Brentano

 Resonant form factors:(ref: D.T. Cromer & D.A. Liberman (1981), Acta Cryst. A37, 267-268.)
 Element:       Fe        F
 f'     :   -1.134    0.073
 f"     :    3.198    0.053

 Instrument Parameters:
 names : I(L2)/I(L1)    Polariz.        SH/L           U           V           W           X           Y           Z
 value :    0.500000    0.911000    0.002000 3654.672319  269.155690 -197.596482    0.000000    0.000000    0.000000
 sig   :                                     1285.750938  684.447422   92.008851                                    

 Instrument Parameters:
 names :        Zero
 value :    0.000000
 sig   :            

 Background function: chebyschev-1
 value :  1.671e+04      1.61     303.9     -89.7     13.05     65.17
 sig   :      19.29     30.46     27.13     26.38     23.01     23.08
 Background sums: empirical 9.97e+07, Debye 0, peaks 0, Total 9.97e+07
