Repository: rojasj84/Auto-XRD-Fitting

# Auto XRD Fitting

Turnkey Rietveld refinement automation on top of [GSAS-II](https://subversion.xray.aps.anl.gov/trac/pyGSAS). Point it at a powder diffraction pattern, an instrument-parameter file, and a phase CIF, and it runs a full staged refinement — background, scale, cell, profile, microstrain/size, peak asymmetry, extinction, preferred orientation, atom positions — unattended, with no manual parameter tweaking.

## Why this exists

Rietveld refinement in GSAS-II normally means a scientist manually clicking through stages, watching for divergence, rolling back bad steps, and nudging individual parameters until the fit converges. This project automates that workflow end to end:

- **Deterministic staged refinement** with checkpointing and automatic rollback — a stage that diverges reverts cleanly instead of corrupting the fit.
- **Automated recovery, not just failure detection.** When a stage hits a known correlation trap (e.g. Mustrain and Size fighting for the same degree of freedom, or a texture axis that helps one phase and hurts another), it automatically retries with a simpler or differently-targeted model instead of just giving up.
- **A fit-quality check that catches what Rwp alone can't.** A converged, in-bounds Rwp is not proof the model is right — this project was built around a real case where Rwp looked like a plausible ~10% for five straight stages while the calculated pattern had essentially zero correlation with the real data. Every run reports a calculated/observed correlation and a `needs_review` flag alongside Rwp.
- **Parallel tooling for when you have real alternatives to test or many datasets to run** — compare candidate structures/wavelengths against one pattern, or batch-refine an entire folder of experiments unattended, both with automatic triage of which results need a human look.

## What's here

| | |
|---|---|
| `gsas2_auto_refine.py` | Core CLI — one dataset, one full staged refinement. |
| `gsas2_gui.py` / `gsas2_gui_logic.py` | Desktop GUI (Tkinter) — pick files, watch live stage progress, view plots. |
| `gsas2_plots.py` | Shared plotting helpers for the GUI's Results tab. |
| `gsas2_candidate_sweep.py` / `..._logic.py` | Run several (instrument file, CIF) hypotheses against one pattern in parallel and rank them by fit quality. |
| `gsas2_batch_run.py` / `..._logic.py` | Refine every experiment in a folder tree unattended, in parallel, with a CSV/JSON results table flagging what needs review. |
| `test_*.py` | Unit tests for every module's logic, independent of a real GSAS-II install (self-contained fake project objects). |
| `Data/` | Example datasets (FeF3, MgO+MgBC) used for development and the test suite. |

## Quick start

```bash

# One dataset, full refinement
python3 gsas2_auto_refine.py \
    --gsasii-path /path/to/GSASII \
    --pattern data/sample.xy \
    --instprm data/sample.instprm \
    --cif data/phase.cif \
    --outdir results/sample

# Desktop GUI
python3 gsas2_gui.py

# Compare candidate structures/wavelengths against one pattern
python3 gsas2_candidate_sweep.py --manifest sweep.json --outdir results/sweep

# Refine an entire folder of experiments unattended
python3 gsas2_batch_run.py --root /data/experiments --outdir results/batch --gsasii-path /path/to/GSASII
```

Run `--help` on any script for full options, or `--dry-run` on `gsas2_auto_refine.py` to validate inputs without needing GSAS-II installed at all.

## Testing

```bash
python3 test_auto_refine_logic.py
python3 test_gui_logic.py
python3 test_candidate_sweep_logic.py
python3 test_batch_run_logic.py
python3 test_plots.py
```

No GSAS-II install or display required — the control-flow logic is tested against fake in-memory project objects that model the real GSASIIscriptable API shapes.

File: Data/FeF3/results_20260828_164052_sweep/candidate_1/run.lst
********************************************************************************
   General Structure Analysis System-II Crystal Structure Refinement
              by Robert B. Von Dreele & Brian H. Toby
                Argonne National Laboratory(C), 2010
 This product includes software developed by the UChicago Argonne, LLC,
            as Operator of Argonne National Laboratory.
                          Please cite:
   B.H. Toby & R.B. Von Dreele, J. Appl. Cryst. 46, 544-549 (2013)
********************************************************************************
 Least squares controls:
 Refinement type: analytic Hessian
 Maximum number of cycles: 3
 Regularize hydrogens (if any): False
 Initial shift factor: 1.000

 Phases:

 Phase name: refined_phase_0_fef3_r3c_ambient
=======================================================================================================================================

 X-ray scattering factors:
   Symbol     fa                                      fb                                      fc
---------------------------------------------------------------------------------------------------
 Fe        11.76950   7.35730   3.52220   2.30450   4.76110   0.30720  15.35350  76.88050   1.03690
 F          3.53920   2.64120   1.51700   1.02430  10.28250   4.29440   0.26150  26.14760   0.27760

 Electron scattering factors:
   Symbol     fa                                                fb
---------------------------------------------------------------------------------------------------
 Fe         0.19290   0.82390   1.86890   2.36940   1.90600   0.10870   1.08060   4.76370  22.85000  76.73090
 F          0.03820   0.18220   0.59720   0.77070   0.21300   0.06130   0.57530   2.68580   8.82140  25.66680

 Neutron scattering factors:
   Symbol   isotope       mass       b       resonant terms
---------------------------------------------------------------------------------------------------
 Fe      Nat. Abund.     55.847    0.945
 F       Nat. Abund.     18.998    0.565

 Space Group: R -3 c
 The lattice is centrosymmetric R-centered trigonal
 The Laue symmetry is 3m1
 The lattice point group is -3m
 Multiplicity of a general site is 36
 The inversion center is located at 0,0,0
 
 The equivalent positions are:

 (0,0,0; 2/3,1/3,1/3; 1/3,2/3,2/3)+

 ( 1)     X,     Y,     Z 
 ( 2)    -Y,   X-Y,     Z 
 ( 3)   Y-X,    -X,     Z 
 ( 4)   Y-X,     Y, 1/2+Z 
 ( 5)    -Y,    -X, 1/2+Z 
 ( 6)     X,   X-Y, 1/2+Z 

 Atoms:
   name    type  refine?   x         y         z      frac site sym  mult I/A   Uiso     U11     U22     U33     U12     U13     U23
---------------------------------------------------------------------------------------------------------------------------------------
    Fe1     Fe          0.00000   0.00000   0.00000   1.000     -3    6    I 0.00240                                                
     F1      F          0.34410   0.00000   0.75000   1.000 2(100)   18    I 0.00380                                                

 Unit cell: a = 5.16130 b = 5.16130 c = 13.31872 alpha = 90.000 beta = 90.000 gamma = 120.000 volume = 307.263 Refine? True

 Phase: refined_phase_0_fef3_r3c_ambient in histogram: PWDR r3c 20.txt
=======================================================================================================================================
 Phase fraction  :      175.8 Refine? True
 Extinction coeff:     0.0000 Refine? False
 March-Dollase PO:     1.0000 Refine? True Axis: 1 1 1

 Size model    : isotropic equatorial:       5.598 Refine? True
	 LG mixing coeff.:       1.0000 Refine? False

 Mustrain model:  uniaxial equatorial:      1913.3 Refine? True axial:      6370.4 Refine? True
	 LG mixing coeff.:      1.0000 Refine? False

 Hydrostatic/elastic strain:
 names :         D11         D33
 values:           0           0
 refine:       False       False

 Histogram: PWDR r3c 20.txt histogram Id: 0
=======================================================================================================================================
 Instrument type: Bragg-Brentano
 Histogram limits:     5.00 deg to    80.00 deg

 Sample Parameters:
 Goniometer omega = 0.00, chi = 0.00, phi = 0.00
 name  :         Scale         Shift  Transparency    SurfRoughA    SurfRoughB
 value :        1.0000        0.0000        0.0000        0.0000        0.0000
 refine:         False         False         False         False         False

 Instrument Parameters:
 name  :     Azimuth I(L2)/I(L1)        Lam1        Lam2    Polariz.        SH/L           U           V           W
 value :    0.000000    0.500000    1.540590    1.544420    0.911000    0.002000 3565.396000  246.755102 -182.980019
 refine:                   False                               False       False        True        True        True

 name  :           X           Y           Z        Zero
 value :    0.000000    0.000000    0.000000    0.000000
 refine:       False       False       False       False

 Background function: chebyschev-1 Refine? True
 Coefficients:  15408.134  2561.766 -1940.158  1771.412 -1122.536   629.509
 Fixed background file: ; mult: 1.000  Refine? False

 Refinement results:
---------------------------------------------------------------------------------------------------------------------------------------
 Number of function calls: 6 No. of observations: 7501 No. of parameters: 16 User rejected: 0 Sp. gp. extinct: 0
 Refinement time =    0.273s,    0.273s/cycle, for 1 cycles
 wR =    6.08%, chi**2 =       462873, GOF =   7.86
----------------------------------------------------------------------------------------------------------------------------------
Parameters generated by constraints

 name  :          0::A0
 value :        0.05006
 sig   :        0.00001 

 Phases:
 Result for phase: refined_phase_0_fef3_r3c_ambient
=======================================================================================================================================
 Reciprocal metric tensor: 
  names :            A11            A22            A33            A12            A13            A23
  values:    0.050056269    0.050056269    0.005636806    0.050056269    0.000000000    0.000000000
  esds  :    0.000011187                   0.000002420                                             
 New unit cell:
  names :           a           b           c       alpha        beta       gamma      Volume
  values:    5.161075    5.161075   13.319362     90.0000     90.0000    120.0000     307.252
  esds  :    0.000961                0.002859                                           0.032

 Atoms:
   name      x         y         z      frac   Uiso     U11     U22     U33     U12     U13     U23
---------------------------------------------------------------------------------------------------------------------------------------
    Fe1     Fe:
 values:   0.00000   0.00000   0.00000   1.000 0.00240
 sig   :                                               
     F1      F:
 values:   0.34410   0.00000   0.75000   1.000 0.00380
 sig   :                                               

 Density: 3.6591 g/cm**3

 Phase: refined_phase_0_fef3_r3c_ambient in histogram: PWDR r3c 20.txt
=======================================================================================================================================
 Final refinement RF, RF^2 = 24.13%, 50.84% on 24 reflections
 Durbin-Watson statistic = 0.648
 Bragg intensity sum = 4.09e+06
 Phase fraction  :     181.62, sig     2.4816 Weight fraction  :  0.00000, sig    0.00000
 March-Dollase PO:     1.0755, sig     0.0339

 Size model:     isotropic equatorial:    10.00000, sig: 92.4485 LG mix coeff.:      1.0000

 Mustrain model:  uniaxial
 equatorial:      3363.7, sig:  2054.0 axial:     71850.2, sig: 15430.1 LG mix coeff.:      1.0000

 Histogram: PWDR r3c 20.txt histogram Id: 0
=======================================================================================================================================
 PWDR histogram weight factor = 1.000
 Final refinement wR = 6.08% on 7501 observations in this histogram
 Other residuals: R = 4.27%, R-bkg = 9.06%, wR-bkg = 6.08% wRmin = 0.77%
 Instrument type: Bragg-Brentano

 Resonant form factors:(ref: D.T. Cromer & D.A. Liberman (1981), Acta Cryst. A37, 267-268.)
 Element:       Fe        F
 f'     :   -1.134    0.073
 f"     :    3.198    0.053

 Instrument Parameters:
 names : I(L2)/I(L1)    Polariz.        SH/L           U           V           W           X           Y           Z
 value :    0.500000    0.911000    0.002000 3685.661306  242.853304 -187.441649    0.000000    0.000000    0.000000
 sig   :                                     1084.279808  598.362035   82.501791                                    

 Instrument Parameters:
 names :        Zero
 value :    0.000000
 sig   :            

 Background function: chebyschev-1
 value :   1.54e+04      2558     -1926      1772     -1127     629.9
 sig   :      14.26     22.83     21.49     20.46     18.49     18.42
 Background sums: empirical 1.21e+08, Debye 0, peaks 0, Total 1.21e+08

File: Data/FeF3/results_20260828_164114_sweep/candidate_1/run.lst
********************************************************************************
   General Structure Analysis System-II Crystal Structure Refinement
              by Robert B. Von Dreele & Brian H. Toby
                Argonne National Laboratory(C), 2010
 This product includes software developed by the UChicago Argonne, LLC,
            as Operator of Argonne National Laboratory.
                          Please cite:
   B.H. Toby & R.B. Von Dreele, J. Appl. Cryst. 46, 544-549 (2013)
********************************************************************************
 Least squares controls:
 Refinement type: analytic Hessian
 Maximum number of cycles: 3
 Regularize hydrogens (if any): False
 Initial shift factor: 1.000

 Phases:

 Phase name: refined_phase_0_fef3_r3c_ambient
=======================================================================================================================================

 X-ray scattering factors:
   Symbol     fa                                      fb                                      fc
---------------------------------------------------------------------------------------------------
 Fe        11.76950   7.35730   3.52220   2.30450   4.76110   0.30720  15.35350  76.88050   1.03690
 F          3.53920   2.64120   1.51700   1.02430  10.28250   4.29440   0.26150  26.14760   0.27760

 Electron scattering factors:
   Symbol     fa                                                fb
---------------------------------------------------------------------------------------------------
 Fe         0.19290   0.82390   1.86890   2.36940   1.90600   0.10870   1.08060   4.76370  22.85000  76.73090
 F          0.03820   0.18220   0.59720   0.77070   0.21300   0.06130   0.57530   2.68580   8.82140  25.66680

 Neutron scattering factors:
   Symbol   isotope       mass       b       resonant terms
---------------------------------------------------------------------------------------------------
 Fe      Nat. Abund.     55.847    0.945
 F       Nat. Abund.     18.998    0.565

 Space Group: R -3 c
 The lattice is centrosymmetric R-centered trigonal
 The Laue symmetry is 3m1
 The lattice point group is -3m
 Multiplicity of a general site is 36
 The inversion center is located at 0,0,0
 
 The equivalent positions are:

 (0,0,0; 2/3,1/3,1/3; 1/3,2/3,2/3)+

 ( 1)     X,     Y,     Z 
 ( 2)    -Y,   X-Y,     Z 
 ( 3)   Y-X,    -X,     Z 
 ( 4)   Y-X,     Y, 1/2+Z 
 ( 5)    -Y,    -X, 1/2+Z 
 ( 6)     X,   X-Y, 1/2+Z 

 Atoms:
   name    type  refine?   x         y         z      frac site sym  mult I/A   Uiso     U11     U22     U33     U12     U13     U23
---------------------------------------------------------------------------------------------------------------------------------------
    Fe1     Fe          0.00000   0.00000   0.00000   1.000     -3    6    I 0.00240                                                
     F1      F          0.34410   0.00000   0.75000   1.000 2(100)   18    I 0.00380                                                

 Unit cell: a = 5.16130 b = 5.16130 c = 13.31872 alpha = 90.000 beta = 90.000 gamma = 120.000 volume = 307.263 Refine? True

 Phase: refined_phase_0_fef3_r3c_ambient in histogram: PWDR r3c 20.txt
=======================================================================================================================================
 Phase fraction  :      175.8 Refine? True
 Extinction coeff:     0.0000 Refine? False
 March-Dollase PO:     1.0000 Refine? True Axis: 1 1 1

 Size model    : isotropic equatorial:       5.598 Refine? True
	 LG mixing coeff.:       1.0000 Refine? False

 Mustrain model:  uniaxial equatorial:      1913.3 Refine? True axial:      6370.4 Refine? True
	 LG mixing coeff.:      1.0000 Refine? False

 Hydrostatic/elastic strain:
 names :         D11         D33
 values:           0           0
 refine:       False       False

 Histogram: PWDR r3c 20.txt histogram Id: 0
=======================================================================================================================================
 Instrument type: Bragg-Brentano
 Histogram limits:     5.00 deg to    80.00 deg

 Sample Parameters:
 Goniometer omega = 0.00, chi = 0.00, phi = 0.00
 name  :         Scale         Shift  Transparency    SurfRoughA    SurfRoughB
 value :        1.0000        0.0000        0.0000        0.0000        0.0000
 refine:         False         False         False         False         False

 Instrument Parameters:
 name  :     Azimuth I(L2)/I(L1)        Lam1        Lam2    Polariz.        SH/L           U           V           W
 value :    0.000000    0.500000    1.540590    1.544420    0.911000    0.002000 3565.396000  246.755102 -182.980019
 refine:                   False                               False       False        True        True        True

 name  :           X           Y           Z        Zero
 value :    0.000000    0.000000    0.000000    0.000000
 refine:       False       False       False       False

 Background function: chebyschev-1 Refine? True
 Coefficients:  15408.134  2561.766 -1940.158  1771.412 -1122.536   629.509
 Fixed background file: ; mult: 1.000  Refine? False

 Refinement results:
---------------------------------------------------------------------------------------------------------------------------------------
 Number of function calls: 6 No. of observations: 7501 No. of parameters: 16 User rejected: 0 Sp. gp. extinct: 0
 Refinement time =    0.249s,    0.249s/cycle, for 1 cycles
 wR =    6.08%, chi**2 =       462873, GOF =   7.86
----------------------------------------------------------------------------------------------------------------------------------
Parameters generated by constraints

 name  :          0::A0
 value :        0.05006
 sig   :        0.00001 

 Phases:
 Result for phase: refined_phase_0_fef3_r3c_ambient
=======================================================================================================================================
 Reciprocal metric tensor: 
  names :            A11            A22            A33            A12            A13            A23
  values:    0.050056269    0.050056269    0.005636806    0.050056269    0.000000000    0.000000000
  esds  :    0.000011187                   0.000002420                                             
 New unit cell:
  names :           a           b           c       alpha        beta       gamma      Volume
  values:    5.161075    5.161075   13.319362     90.0000     90.0000    120.0000     307.252
  esds  :    0.000961                0.002859                                           0.032

 Atoms:
   name      x         y         z      frac   Uiso     U11     U22     U33     U12     U13     U23
---------------------------------------------------------------------------------------------------------------------------------------
    Fe1     Fe:
 values:   0.00000   0.00000   0.00000   1.000 0.00240
 sig   :                                               
     F1      F:
 values:   0.34410   0.00000   0.75000   1.000 0.00380
 sig   :                                               

 Density: 3.6591 g/cm**3

 Phase: refined_phase_0_fef3_r3c_ambient in histogram: PWDR r3c 20.txt
=======================================================================================================================================
 Final refinement RF, RF^2 = 24.13%, 50.84% on 24 reflections
 Durbin-Watson statistic = 0.648
 Bragg intensity sum = 4.09e+06
 Phase fraction  :     181.62, sig     2.4816 Weight fraction  :  0.00000, sig    0.00000
 March-Dollase PO:     1.0755, sig     0.0339

 Size model:     isotropic equatorial:    10.00000, sig: 92.4485 LG mix coeff.:      1.0000

 Mustrain model:  uniaxial
 equatorial:      3363.7, sig:  2054.0 axial:     71850.2, sig: 15430.1 LG mix coeff.:      1.0000

 Histogram: PWDR r3c 20.txt histogram Id: 0
=======================================================================================================================================
 PWDR histogram weight factor = 1.000
 Final refinement wR = 6.08% on 7501 observations in this histogram
 Other residuals: R = 4.27%, R-bkg = 9.06%, wR-bkg = 6.08% wRmin = 0.77%
 Instrument type: Bragg-Brentano

 Resonant form factors:(ref: D.T. Cromer & D.A. Liberman (1981), Acta Cryst. A37, 267-268.)
 Element:       Fe        F
 f'     :   -1.134    0.073
 f"     :    3.198    0.053

 Instrument Parameters:
 names : I(L2)/I(L1)    Polariz.        SH/L           U           V           W           X           Y           Z
 value :    0.500000    0.911000    0.002000 3685.661306  242.853304 -187.441649    0.000000    0.000000    0.000000
 sig   :                                     1084.279808  598.362035   82.501791                                    

 Instrument Parameters:
 names :        Zero
 value :    0.000000
 sig   :            

 Background function: chebyschev-1
 value :   1.54e+04      2558     -1926      1772     -1127     629.9
 sig   :      14.26     22.83     21.49     20.46     18.49     18.42
 Background sums: empirical 1.21e+08, Debye 0, peaks 0, Total 1.21e+08
