Repository: rojasj84/Auto-XRD-Fitting

# Auto XRD Fitting

Turnkey Rietveld refinement automation on top of [GSAS-II](https://subversion.xray.aps.anl.gov/trac/pyGSAS). Point it at a powder diffraction pattern, an instrument-parameter file, and a phase CIF, and it runs a full staged refinement — background, scale, cell, profile, microstrain/size, peak asymmetry, extinction, preferred orientation, atom positions — unattended, with no manual parameter tweaking.

## Why this exists

Rietveld refinement in GSAS-II normally means a scientist manually clicking through stages, watching for divergence, rolling back bad steps, and nudging individual parameters until the fit converges. This project automates that workflow end to end:

- **Deterministic staged refinement** with checkpointing and automatic rollback — a stage that diverges reverts cleanly instead of corrupting the fit.
- **Automated recovery, not just failure detection.** When a stage hits a known correlation trap (e.g. Mustrain and Size fighting for the same degree of freedom, or a texture axis that helps one phase and hurts another), it automatically retries with a simpler or differently-targeted model instead of just giving up.
- **A fit-quality check that catches what Rwp alone can't.** A converged, in-bounds Rwp is not proof the model is right — this project was built around a real case where Rwp looked like a plausible ~10% for five straight stages while the calculated pattern had essentially zero correlation with the real data. Every run reports a calculated/observed correlation and a `needs_review` flag alongside Rwp.
- **Parallel tooling for when you have real alternatives to test or many datasets to run** — compare candidate structures/wavelengths against one pattern, or batch-refine an entire folder of experiments unattended, both with automatic triage of which results need a human look.

## What's here

| | |
|---|---|
| `gsas2_auto_refine.py` | Core CLI — one dataset, one full staged refinement. |
| `gsas2_gui.py` / `gsas2_gui_logic.py` | Desktop GUI (Tkinter) — pick files, watch live stage progress, view plots. |
| `gsas2_plots.py` | Shared plotting helpers for the GUI's Results tab. |
| `gsas2_candidate_sweep.py` / `..._logic.py` | Run several (instrument file, CIF) hypotheses against one pattern in parallel and rank them by fit quality. |
| `gsas2_batch_run.py` / `..._logic.py` | Refine every experiment in a folder tree unattended, in parallel, with a CSV/JSON results table flagging what needs review. |
| `test_*.py` | Unit tests for every module's logic, independent of a real GSAS-II install (self-contained fake project objects). |
| `Data/` | Example datasets (FeF3, MgO+MgBC) used for development and the test suite. |

## Quick start

```bash

# One dataset, full refinement
python3 gsas2_auto_refine.py \
    --gsasii-path /path/to/GSASII \
    --pattern data/sample.xy \
    --instprm data/sample.instprm \
    --cif data/phase.cif \
    --outdir results/sample

# Desktop GUI
python3 gsas2_gui.py

# Compare candidate structures/wavelengths against one pattern
python3 gsas2_candidate_sweep.py --manifest sweep.json --outdir results/sweep

# Refine an entire folder of experiments unattended
python3 gsas2_batch_run.py --root /data/experiments --outdir results/batch --gsasii-path /path/to/GSASII
```

Run `--help` on any script for full options, or `--dry-run` on `gsas2_auto_refine.py` to validate inputs without needing GSAS-II installed at all.

## Testing

```bash
python3 test_auto_refine_logic.py
python3 test_gui_logic.py
python3 test_candidate_sweep_logic.py
python3 test_batch_run_logic.py
python3 test_plots.py
```

No GSAS-II install or display required — the control-flow logic is tested against fake in-memory project objects that model the real GSASIIscriptable API shapes.

File: Data/FeF3/results/refined_phase_0_fef3 r3c.cif
 
######################################################################
data_final

# phase info for fef3 r3c follows
_pd_phase_name  "fef3 r3c"
_cell_length_a  5.46682
_cell_length_b  5.46660
_cell_length_c  5.46663
_cell_angle_alpha  58.9310
_cell_angle_beta  58.9272
_cell_angle_gamma  58.9279
_cell_volume  112.696
_symmetry_cell_setting  triclinic
_symmetry_space_group_name_H-M  "P 1"
loop_
    _space_group_symop_id
    _space_group_symop_operation_xyz
     1  x,y,z

# ATOMIC COORDINATES AND DISPLACEMENT PARAMETERS
loop_ 
   _atom_site_label
   _atom_site_type_symbol
   _atom_site_fract_x
   _atom_site_fract_y
   _atom_site_fract_z
   _atom_site_occupancy
   _atom_site_adp_type
   _atom_site_U_iso_or_equiv
   _atom_site_site_symmetry_multiplicity
Fe1    Fe   0.00000     -0.00000    0.00000     1.0000     Uiso 0.0127     1   
Fe2    Fe   0.50000     0.50000     0.50000     1.0000     Uiso 0.0127     1   
F1     F    0.31620     0.18379     0.75000     1.0000     Uiso 0.0127     1   
F2     F    0.68380     0.81620     0.25000     1.0000     Uiso 0.0127     1   
F3     F    0.75000     0.31621     0.18380     1.0000     Uiso 0.0127     1   
F4     F    0.25000     0.68380     0.81620     1.0000     Uiso 0.0127     1   
F5     F    0.18379     0.75000     0.31621     1.0000     Uiso 0.0127     1   
F6     F    0.81621     0.25000     0.68379     1.0000     Uiso 0.0127     1   

loop_  _atom_type_symbol _atom_type_number_in_cell
  F       6
  Fe      2

# Note that Z affects _cell_formula_sum and _weight
_cell_formula_units_Z  1
_chemical_formula_sum  "F6 Fe2"
_chemical_formula_weight  225.68
