Repository: rojasj84/Auto-XRD-Fitting

# Auto XRD Fitting

Turnkey Rietveld refinement automation on top of [GSAS-II](https://subversion.xray.aps.anl.gov/trac/pyGSAS). Point it at a powder diffraction pattern, an instrument-parameter file, and a phase CIF, and it runs a full staged refinement — background, scale, cell, profile, microstrain/size, peak asymmetry, extinction, preferred orientation, atom positions — unattended, with no manual parameter tweaking.

## Why this exists

Rietveld refinement in GSAS-II normally means a scientist manually clicking through stages, watching for divergence, rolling back bad steps, and nudging individual parameters until the fit converges. This project automates that workflow end to end:

- **Deterministic staged refinement** with checkpointing and automatic rollback — a stage that diverges reverts cleanly instead of corrupting the fit.
- **Automated recovery, not just failure detection.** When a stage hits a known correlation trap (e.g. Mustrain and Size fighting for the same degree of freedom, or a texture axis that helps one phase and hurts another), it automatically retries with a simpler or differently-targeted model instead of just giving up.
- **A fit-quality check that catches what Rwp alone can't.** A converged, in-bounds Rwp is not proof the model is right — this project was built around a real case where Rwp looked like a plausible ~10% for five straight stages while the calculated pattern had essentially zero correlation with the real data. Every run reports a calculated/observed correlation and a `needs_review` flag alongside Rwp.
- **Parallel tooling for when you have real alternatives to test or many datasets to run** — compare candidate structures/wavelengths against one pattern, or batch-refine an entire folder of experiments unattended, both with automatic triage of which results need a human look.

## What's here

| | |
|---|---|
| `gsas2_auto_refine.py` | Core CLI — one dataset, one full staged refinement. |
| `gsas2_gui.py` / `gsas2_gui_logic.py` | Desktop GUI (Tkinter) — pick files, watch live stage progress, view plots. |
| `gsas2_plots.py` | Shared plotting helpers for the GUI's Results tab. |
| `gsas2_candidate_sweep.py` / `..._logic.py` | Run several (instrument file, CIF) hypotheses against one pattern in parallel and rank them by fit quality. |
| `gsas2_batch_run.py` / `..._logic.py` | Refine every experiment in a folder tree unattended, in parallel, with a CSV/JSON results table flagging what needs review. |
| `test_*.py` | Unit tests for every module's logic, independent of a real GSAS-II install (self-contained fake project objects). |
| `Data/` | Example datasets (FeF3, MgO+MgBC) used for development and the test suite. |

## Quick start

```bash

# One dataset, full refinement
python3 gsas2_auto_refine.py \
    --gsasii-path /path/to/GSASII \
    --pattern data/sample.xy \
    --instprm data/sample.instprm \
    --cif data/phase.cif \
    --outdir results/sample

# Desktop GUI
python3 gsas2_gui.py

# Compare candidate structures/wavelengths against one pattern
python3 gsas2_candidate_sweep.py --manifest sweep.json --outdir results/sweep

# Refine an entire folder of experiments unattended
python3 gsas2_batch_run.py --root /data/experiments --outdir results/batch --gsasii-path /path/to/GSASII
```

Run `--help` on any script for full options, or `--dry-run` on `gsas2_auto_refine.py` to validate inputs without needing GSAS-II installed at all.

## Testing

```bash
python3 test_auto_refine_logic.py
python3 test_gui_logic.py
python3 test_candidate_sweep_logic.py
python3 test_batch_run_logic.py
python3 test_plots.py
```

No GSAS-II install or display required — the control-flow logic is tested against fake in-memory project objects that model the real GSASIIscriptable API shapes.

File: Data/FeF3/fef3 r3c.cif
#======================================================================

# CRYSTAL DATA

#----------------------------------------------------------------------

data_VESTA_phase_1


_chemical_name_common                  'Fe F                                  '
_cell_length_a                         5.46682
_cell_length_b                         5.46660
_cell_length_c                         5.46663
_cell_angle_alpha                      58.93104
_cell_angle_beta                       58.92722
_cell_angle_gamma                      58.92792
_space_group_name_H-M_alt              'P 1'
_space_group_IT_number                 1

loop_
_space_group_symop_operation_xyz
   'x, y, z'

loop_
   _atom_site_label
   _atom_site_occupancy
   _atom_site_fract_x
   _atom_site_fract_y
   _atom_site_fract_z
   _atom_site_adp_type
   _atom_site_B_iso_or_equiv
   _atom_site_type_symbol
   Fe1        1.0    -0.000000     -0.000002      0.000002     Biso  1.000000 Fe
   Fe2        1.0     0.500002      0.500003      0.499996     Biso  1.000000 Fe
   F1         1.0     0.316204      0.183792      0.750002     Biso  1.000000 F
   F2         1.0     0.683795      0.816205      0.250000     Biso  1.000000 F
   F3         1.0     0.749998      0.316206      0.183798     Biso  1.000000 F
   F4         1.0     0.250001      0.683796      0.816204     Biso  1.000000 F
   F5         1.0     0.183795      0.750000      0.316205     Biso  1.000000 F
   F6         1.0     0.816206      0.250001      0.683793     Biso  1.000000 F

File: Data/FeF3/fef3 r3c.fixed.cif
#======================================================================

# CRYSTAL DATA

#----------------------------------------------------------------------

data_VESTA_phase_1


_chemical_name_common                  'Fe F                                  '
_cell_length_a                         5.46682
_cell_length_b                         5.46660
_cell_length_c                         5.46663
_cell_angle_alpha                      58.93104
_cell_angle_beta                       58.92722
_cell_angle_gamma                      58.92792
_space_group_name_H-M_alt              'P 1'
_space_group_IT_number                 1

loop_
_space_group_symop_operation_xyz
   'x, y, z'

loop_
   _atom_site_label
   _atom_site_occupancy
   _atom_site_fract_x
   _atom_site_fract_y
   _atom_site_fract_z
   _atom_site_adp_type
   _atom_site_B_iso_or_equiv
   _atom_site_type_symbol
   Fe1        1.0    -0.000000     -0.000002      0.000002     Biso  1.000000 Fe
   Fe2        1.0     0.500002      0.500003      0.499996     Biso  1.000000 Fe
   F1         1.0     0.316204      0.183792      0.750002     Biso  1.000000 F
   F2         1.0     0.683795      0.816205      0.250000     Biso  1.000000 F
   F3         1.0     0.749998      0.316206      0.183798     Biso  1.000000 F
   F4         1.0     0.250001      0.683796      0.816204     Biso  1.000000 F
   F5         1.0     0.183795      0.750000      0.316205     Biso  1.000000 F
   F6         1.0     0.816206      0.250001      0.683793     Biso  1.000000 F

File: Data/FeF3/fef3_r3c_ambient.cif
# FeF3, rhombohedral ReO3-type, space group R-3c (#167), ambient-pressure
# phase (Leblanc et al. 1985 cell, via rhombohedral a=5.362 A / alpha=57.94 deg
# converted to hexagonal a=5.196 A / c=13.309 A).
#
# Confirmed against Data/FeF3/r3c 20.txt directly: indexed the 8 clearest
# real peaks (2theta = 23.98, 33.62, 34.66, 40.32, 48.89, 54.42, 55.83,
# 61.21) against this space group with Cu Ka1 (1.54059 A, per user: the
# r3c dataset was collected on a copper source, not synchrotron -- the
# project's original ws2.prm, at 0.3344 A, belongs to the OTHER dataset
# (Data/MgO+MgBC), whose D8_parameter-1.prm already has 1.54059/1.54442
# Cu Ka1/Ka2, i.e. the two instrument files were swapped between datasets).
# A grid search over (a_hex, c_hex) at this wavelength found a=5.19,
# c=13.23 as the best geometric match -- every one of the 8 peaks matched
# a calculated reflection within 0.13 deg, most within 0.01-0.08 deg. That
# refined cell is within ~1% of the literature ambient-pressure value used
# here. The project's original CIF (fef3 r3c.cif / .fixed.cif) used a
# rhombohedral cell about 3-4% larger (a=5.467, alpha=58.93) that does not
# match this indexing, and was very likely derived using the same wrong
# (synchrotron) wavelength assumption.
#
# F position reused from COD 2100647 (high-pressure FeF3, same space
# group/structure type) as a starting approximation for the octahedral
# tilt angle -- the two phases share space group and connectivity, so this
# is a reasonable starting point for Rietveld refinement, not claimed to
# be the exact ambient-phase value; expect the Cell stage (and, if used,
# --refine-atoms) to adjust it further.
data_FeF3_ambient
_cell_length_a                   5.196
_cell_length_b                   5.196
_cell_length_c                   13.309
_cell_angle_alpha                90.0
_cell_angle_beta                 90.0
_cell_angle_gamma                120.0
_space_group_name_H-M_alt        'R -3 c'
_symmetry_space_group_name_H-M   'R -3 c'
_space_group_IT_number           167
_symmetry_Int_Tables_number      167

loop_
   _atom_site_label
   _atom_site_occupancy
   _atom_site_fract_x
   _atom_site_fract_y
   _atom_site_fract_z
   _atom_site_adp_type
   _atom_site_B_iso_or_equiv
   _atom_site_type_symbol
   Fe1   1.0   0.0      0.0   0.0    Uiso  0.19  Fe
   F1    1.0   0.3441   0.0   0.75   Uiso  0.30  F
