Repository: rojasj84/Auto-XRD-Fitting

# Auto XRD Fitting

Turnkey Rietveld refinement automation on top of [GSAS-II](https://subversion.xray.aps.anl.gov/trac/pyGSAS). Point it at a powder diffraction pattern, an instrument-parameter file, and a phase CIF, and it runs a full staged refinement — background, scale, cell, profile, microstrain/size, peak asymmetry, extinction, preferred orientation, atom positions — unattended, with no manual parameter tweaking.

## Why this exists

Rietveld refinement in GSAS-II normally means a scientist manually clicking through stages, watching for divergence, rolling back bad steps, and nudging individual parameters until the fit converges. This project automates that workflow end to end:

- **Deterministic staged refinement** with checkpointing and automatic rollback — a stage that diverges reverts cleanly instead of corrupting the fit.
- **Automated recovery, not just failure detection.** When a stage hits a known correlation trap (e.g. Mustrain and Size fighting for the same degree of freedom, or a texture axis that helps one phase and hurts another), it automatically retries with a simpler or differently-targeted model instead of just giving up.
- **A fit-quality check that catches what Rwp alone can't.** A converged, in-bounds Rwp is not proof the model is right — this project was built around a real case where Rwp looked like a plausible ~10% for five straight stages while the calculated pattern had essentially zero correlation with the real data. Every run reports a calculated/observed correlation and a `needs_review` flag alongside Rwp.
- **Parallel tooling for when you have real alternatives to test or many datasets to run** — compare candidate structures/wavelengths against one pattern, or batch-refine an entire folder of experiments unattended, both with automatic triage of which results need a human look.

## What's here

| | |
|---|---|
| `gsas2_auto_refine.py` | Core CLI — one dataset, one full staged refinement. |
| `gsas2_gui.py` / `gsas2_gui_logic.py` | Desktop GUI (Tkinter) — pick files, watch live stage progress, view plots. |
| `gsas2_plots.py` | Shared plotting helpers for the GUI's Results tab. |
| `gsas2_candidate_sweep.py` / `..._logic.py` | Run several (instrument file, CIF) hypotheses against one pattern in parallel and rank them by fit quality. |
| `gsas2_batch_run.py` / `..._logic.py` | Refine every experiment in a folder tree unattended, in parallel, with a CSV/JSON results table flagging what needs review. |
| `test_*.py` | Unit tests for every module's logic, independent of a real GSAS-II install (self-contained fake project objects). |
| `Data/` | Example datasets (FeF3, MgO+MgBC) used for development and the test suite. |

## Quick start

```bash

# One dataset, full refinement
python3 gsas2_auto_refine.py \
    --gsasii-path /path/to/GSASII \
    --pattern data/sample.xy \
    --instprm data/sample.instprm \
    --cif data/phase.cif \
    --outdir results/sample

# Desktop GUI
python3 gsas2_gui.py

# Compare candidate structures/wavelengths against one pattern
python3 gsas2_candidate_sweep.py --manifest sweep.json --outdir results/sweep

# Refine an entire folder of experiments unattended
python3 gsas2_batch_run.py --root /data/experiments --outdir results/batch --gsasii-path /path/to/GSASII
```

Run `--help` on any script for full options, or `--dry-run` on `gsas2_auto_refine.py` to validate inputs without needing GSAS-II installed at all.

## Testing

```bash
python3 test_auto_refine_logic.py
python3 test_gui_logic.py
python3 test_candidate_sweep_logic.py
python3 test_batch_run_logic.py
python3 test_plots.py
```

No GSAS-II install or display required — the control-flow logic is tested against fake in-memory project objects that model the real GSASIIscriptable API shapes.

File: Data/MgO+MgBC/results_20260828_164400_sweep/candidate_1/summary.json
{
  "pattern": "/home/javierrojas/AI Work/Auto XRD Fitting/Data/MgO+MgBC/h3_d1_120s_0p5mm_001_exported_exported.xy",
  "instprm": "/home/javierrojas/AI Work/Auto XRD Fitting/Data/MgO+MgBC/D8_parameter-1.prm",
  "phases": [
    "/home/javierrojas/AI Work/Auto XRD Fitting/Data/MgO+MgBC/results_20260828_164308/refined_phase_0_MgBC.fixed.cif",
    "/home/javierrojas/AI Work/Auto XRD Fitting/Data/MgO+MgBC/results_20260828_164308/refined_phase_1_MgO.fixed.cif"
  ],
  "stages": [
    {
      "name": "background_scale",
      "status": "ok",
      "rwp_before": 100.0,
      "rwp_after": 27.680774009927866,
      "detail": "",
      "optional": false
    },
    {
      "name": "sample_displacement",
      "status": "ok",
      "rwp_before": 27.680774009927866,
      "rwp_after": 27.605803732480698,
      "detail": "",
      "optional": false
    },
    {
      "name": "unit_cell",
      "status": "ok",
      "rwp_before": 27.605803732480698,
      "rwp_after": 27.52436382074222,
      "detail": "",
      "optional": false
    },
    {
      "name": "profile_instrument",
      "status": "ok",
      "rwp_before": 27.52436382074222,
      "rwp_after": 18.337635579248865,
      "detail": "",
      "optional": false
    },
    {
      "name": "peak_asymmetry",
      "status": "ok",
      "rwp_before": 18.337635579248865,
      "rwp_after": 14.084648726320099,
      "detail": "",
      "optional": true
    },
    {
      "name": "profile_microstrain_size",
      "status": "ok",
      "rwp_before": 14.084648726320099,
      "rwp_after": 13.889247689228846,
      "detail": "",
      "optional": false
    },
    {
      "name": "extinction",
      "status": "failed_bounds",
      "rwp_before": 13.889247689228846,
      "rwp_after": 14.401840528252286,
      "detail": "",
      "optional": true
    },
    {
      "name": "preferred_orientation",
      "status": "failed_bounds",
      "rwp_before": 13.889247689228846,
      "rwp_after": 100.0,
      "detail": "",
      "optional": true
    }
  ],
  "final_rwp": 13.889247689228846,
  "fit_quality": {
    "calc_obs_correlation": 0.9576682692510746,
    "needs_review": false,
    "reason": ""
  },
  "cells": {
    "refined_phase_0_MgBC.fixed": {
      "length_a": 2.898740591052722,
      "length_b": 2.898740591052722,
      "length_c": 3.618195854456857,
      "angle_alpha": 90.0,
      "angle_beta": 90.0,
      "angle_gamma": 119.99999999999999,
      "volume": 26.329426974866745
    },
    "refined_phase_1_MgO.fixed": {
      "length_a": 4.212471594295121,
      "length_b": 4.212471594295121,
      "length_c": 4.212471594295121,
      "angle_alpha": 90.0,
      "angle_beta": 90.0,
      "angle_gamma": 90.0,
      "volume": 74.74995852230757
    }
  },
  "cell_esds": {
    "refined_phase_0_MgBC.fixed": {
      "length_a": 0.0005100758505692331,
      "length_b": 0.0005100758505692331,
      "length_c": 0.0005138965242693085,
      "angle_alpha": 0.0,
      "angle_beta": 0.0,
      "angle_gamma": 0.0,
      "volume": 0.005154033943257793
    },
    "refined_phase_1_MgO.fixed": {
      "length_a": 0.0002243002655490242,
      "length_b": 0.0002243002655490242,
      "length_c": 0.0002243002655490242,
      "angle_alpha": 0.0,
      "angle_beta": 0.0,
      "angle_gamma": 0.0,
      "volume": 0.011940568468434717
    }
  },
  "limits_full_range": [
    3.875,
    95.9999979408458
  ],
  "limits_applied": [
    3.875,
    95.9999979408458
  ],
  "pattern_raw_csv": "/home/javierrojas/AI Work/Auto XRD Fitting/Data/MgO+MgBC/results_20260828_164400_sweep/candidate_1/pattern_raw.csv",
  "fit_final_csv": "/home/javierrojas/AI Work/Auto XRD Fitting/Data/MgO+MgBC/results_20260828_164400_sweep/candidate_1/fit_final.csv",
  "refined_cifs": [
    "/home/javierrojas/AI Work/Auto XRD Fitting/Data/MgO+MgBC/results_20260828_164400_sweep/candidate_1/refined_phase_0_refined_phase_0_MgBC.fixed.cif",
    "/home/javierrojas/AI Work/Auto XRD Fitting/Data/MgO+MgBC/results_20260828_164400_sweep/candidate_1/refined_phase_1_refined_phase_1_MgO.fixed.cif"
  ]
}
