Repository: rojasj84/Auto-XRD-Fitting

# Auto XRD Fitting

Turnkey Rietveld refinement automation on top of [GSAS-II](https://subversion.xray.aps.anl.gov/trac/pyGSAS). Point it at a powder diffraction pattern, an instrument-parameter file, and a phase CIF, and it runs a full staged refinement — background, scale, cell, profile, microstrain/size, peak asymmetry, extinction, preferred orientation, atom positions — unattended, with no manual parameter tweaking.

## Why this exists

Rietveld refinement in GSAS-II normally means a scientist manually clicking through stages, watching for divergence, rolling back bad steps, and nudging individual parameters until the fit converges. This project automates that workflow end to end:

- **Deterministic staged refinement** with checkpointing and automatic rollback — a stage that diverges reverts cleanly instead of corrupting the fit.
- **Automated recovery, not just failure detection.** When a stage hits a known correlation trap (e.g. Mustrain and Size fighting for the same degree of freedom, or a texture axis that helps one phase and hurts another), it automatically retries with a simpler or differently-targeted model instead of just giving up.
- **A fit-quality check that catches what Rwp alone can't.** A converged, in-bounds Rwp is not proof the model is right — this project was built around a real case where Rwp looked like a plausible ~10% for five straight stages while the calculated pattern had essentially zero correlation with the real data. Every run reports a calculated/observed correlation and a `needs_review` flag alongside Rwp.
- **Parallel tooling for when you have real alternatives to test or many datasets to run** — compare candidate structures/wavelengths against one pattern, or batch-refine an entire folder of experiments unattended, both with automatic triage of which results need a human look.

## What's here

| | |
|---|---|
| `gsas2_auto_refine.py` | Core CLI — one dataset, one full staged refinement. |
| `gsas2_gui.py` / `gsas2_gui_logic.py` | Desktop GUI (Tkinter) — pick files, watch live stage progress, view plots. |
| `gsas2_plots.py` | Shared plotting helpers for the GUI's Results tab. |
| `gsas2_candidate_sweep.py` / `..._logic.py` | Run several (instrument file, CIF) hypotheses against one pattern in parallel and rank them by fit quality. |
| `gsas2_batch_run.py` / `..._logic.py` | Refine every experiment in a folder tree unattended, in parallel, with a CSV/JSON results table flagging what needs review. |
| `test_*.py` | Unit tests for every module's logic, independent of a real GSAS-II install (self-contained fake project objects). |
| `Data/` | Example datasets (FeF3, MgO+MgBC) used for development and the test suite. |

## Quick start

```bash

# One dataset, full refinement
python3 gsas2_auto_refine.py \
    --gsasii-path /path/to/GSASII \
    --pattern data/sample.xy \
    --instprm data/sample.instprm \
    --cif data/phase.cif \
    --outdir results/sample

# Desktop GUI
python3 gsas2_gui.py

# Compare candidate structures/wavelengths against one pattern
python3 gsas2_candidate_sweep.py --manifest sweep.json --outdir results/sweep

# Refine an entire folder of experiments unattended
python3 gsas2_batch_run.py --root /data/experiments --outdir results/batch --gsasii-path /path/to/GSASII
```

Run `--help` on any script for full options, or `--dry-run` on `gsas2_auto_refine.py` to validate inputs without needing GSAS-II installed at all.

## Testing

```bash
python3 test_auto_refine_logic.py
python3 test_gui_logic.py
python3 test_candidate_sweep_logic.py
python3 test_batch_run_logic.py
python3 test_plots.py
```

No GSAS-II install or display required — the control-flow logic is tested against fake in-memory project objects that model the real GSASIIscriptable API shapes.

File: Data/MgO+MgBC/results_20260828_143859/refined_phase_0_MgBC.fixed.cif
 
######################################################################
data_final

# phase info for MgBC.fixed follows
_pd_phase_name  MgBC.fixed
_cell_length_a  2.89925
_cell_length_b  2.89925
_cell_length_c  3.61748
_cell_angle_alpha  90.0000
_cell_angle_beta  90.0000
_cell_angle_gamma  120.000
_cell_volume  26.3335
_symmetry_cell_setting  hexagonal
_symmetry_space_group_name_H-M  "P -6 m 2"
loop_
    _space_group_symop_id
    _space_group_symop_operation_xyz
     1  x,y,z
     2  y-x,-x,-z
     3  -y,x-y,z
     4  x,y,-z
     5  y-x,-x,z
     6  -y,x-y,-z
     7  y-x,y,z
     8  x,x-y,-z
     9  -y,-x,z
    10  y-x,y,-z
    11  x,x-y,z
    12  -y,-x,-z

# ATOMIC COORDINATES AND DISPLACEMENT PARAMETERS
loop_ 
   _atom_site_label
   _atom_site_type_symbol
   _atom_site_fract_x
   _atom_site_fract_y
   _atom_site_fract_z
   _atom_site_occupancy
   _atom_site_adp_type
   _atom_site_U_iso_or_equiv
   _atom_site_site_symmetry_multiplicity
Mg0    Mg   0.00000     0.00000     0.00000     1.0000     Uiso 0.0000     1   
B1     B    0.66667     0.33333     0.50000     1.0000     Uiso 0.0000     1   
C2     C    0.33333     0.66667     0.50000     1.0000     Uiso 0.0000     1   

loop_  _atom_type_symbol _atom_type_number_in_cell
  C       1
  B       1
  Mg      1

# Note that Z affects _cell_formula_sum and _weight
_cell_formula_units_Z  1
_chemical_formula_sum  "C B Mg"
_chemical_formula_weight  47.13

File: Data/MgO+MgBC/results_20260828_143859/refined_phase_1_MgO.fixed.cif
 
######################################################################
data_final

# phase info for MgO.fixed follows
_pd_phase_name  MgO.fixed
_cell_length_a  4.21339
_cell_length_b  4.21339
_cell_length_c  4.21339
_cell_angle_alpha  90.0000
_cell_angle_beta  90.0000
_cell_angle_gamma  90.0000
_cell_volume  74.7986
_symmetry_cell_setting  cubic
_symmetry_space_group_name_H-M  "F m -3 m"
loop_
    _space_group_symop_id
    _space_group_symop_operation_xyz
     1  x,y,z
     2  z,x,y
     3  y,z,x
     4  x,y,-z
     5  -z,x,y
     6  y,-z,x
     7  -z,x,-y
     8  -y,-z,x
     9  y,-z,-x
    10  -x,y,-z
    11  -z,-x,y
    12  x,-y,-z
    13  y,x,z
    14  z,y,x
    15  x,z,y
    16  y,x,-z
    17  -z,y,x
    18  x,-z,y
    19  -z,y,-x
    20  -x,-z,y
    21  x,-z,-y
    22  -y,x,-z
    23  -z,-y,x
    24  y,-x,-z
    25  -x,-y,-z
    26  -z,-x,-y
    27  -y,-z,-x
    28  -x,-y,z
    29  z,-x,-y
    30  -y,z,-x
    31  z,-x,y
    32  y,z,-x
    33  -y,z,x
    34  x,-y,z
    35  z,x,-y
    36  -x,y,z
    37  -y,-x,-z
    38  -z,-y,-x
    39  -x,-z,-y
    40  -y,-x,z
    41  z,-y,-x
    42  -x,z,-y
    43  z,-y,x
    44  x,z,-y
    45  -x,z,y
    46  y,-x,z
    47  z,y,-x
    48  -y,x,z
    49  x,1/2+y,1/2+z
    50  z,1/2+x,1/2+y
    51  y,1/2+z,1/2+x
    52  x,1/2+y,1/2-z
    53  -z,1/2+x,1/2+y
    54  y,1/2-z,1/2+x
    55  -z,1/2+x,1/2-y
    56  -y,1/2-z,1/2+x
    57  y,1/2-z,1/2-x
    58  -x,1/2+y,1/2-z
    59  -z,1/2-x,1/2+y
    60  x,1/2-y,1/2-z
    61  y,1/2+x,1/2+z
    62  z,1/2+y,1/2+x
    63  x,1/2+z,1/2+y
    64  y,1/2+x,1/2-z
    65  -z,1/2+y,1/2+x
    66  x,1/2-z,1/2+y
    67  -z,1/2+y,1/2-x
    68  -x,1/2-z,1/2+y
    69  x,1/2-z,1/2-y
    70  -y,1/2+x,1/2-z
    71  -z,1/2-y,1/2+x
    72  y,1/2-x,1/2-z
    73  -x,1/2-y,1/2-z
    74  -z,1/2-x,1/2-y
    75  -y,1/2-z,1/2-x
    76  -x,1/2-y,1/2+z
    77  z,1/2-x,1/2-y
    78  -y,1/2+z,1/2-x
    79  z,1/2-x,1/2+y
    80  y,1/2+z,1/2-x
    81  -y,1/2+z,1/2+x
    82  x,1/2-y,1/2+z
    83  z,1/2+x,1/2-y
    84  -x,1/2+y,1/2+z
    85  -y,1/2-x,1/2-z
    86  -z,1/2-y,1/2-x
    87  -x,1/2-z,1/2-y
    88  -y,1/2-x,1/2+z
    89  z,1/2-y,1/2-x
    90  -x,1/2+z,1/2-y
    91  z,1/2-y,1/2+x
    92  x,1/2+z,1/2-y
    93  -x,1/2+z,1/2+y
    94  y,1/2-x,1/2+z
    95  z,1/2+y,1/2-x
    96  -y,1/2+x,1/2+z
    97  1/2+x,y,1/2+z
    98  1/2+z,x,1/2+y
    99  1/2+y,z,1/2+x
   100  1/2+x,y,1/2-z
   101  1/2-z,x,1/2+y
   102  1/2+y,-z,1/2+x
   103  1/2-z,x,1/2-y
   104  1/2-y,-z,1/2+x
   105  1/2+y,-z,1/2-x
   106  1/2-x,y,1/2-z
   107  1/2-z,-x,1/2+y
   108  1/2+x,-y,1/2-z
   109  1/2+y,x,1/2+z
   110  1/2+z,y,1/2+x
   111  1/2+x,z,1/2+y
   112  1/2+y,x,1/2-z
   113  1/2-z,y,1/2+x
   114  1/2+x,-z,1/2+y
   115  1/2-z,y,1/2-x
   116  1/2-x,-z,1/2+y
   117  1/2+x,-z,1/2-y
   118  1/2-y,x,1/2-z
   119  1/2-z,-y,1/2+x
   120  1/2+y,-x,1/2-z
   121  1/2-x,-y,1/2-z
   122  1/2-z,-x,1/2-y
   123  1/2-y,-z,1/2-x
   124  1/2-x,-y,1/2+z
   125  1/2+z,-x,1/2-y
   126  1/2-y,z,1/2-x
   127  1/2+z,-x,1/2+y
   128  1/2+y,z,1/2-x
   129  1/2-y,z,1/2+x
   130  1/2+x,-y,1/2+z
   131  1/2+z,x,1/2-y
   132  1/2-x,y,1/2+z
   133  1/2-y,-x,1/2-z
   134  1/2-z,-y,1/2-x
   135  1/2-x,-z,1/2-y
   136  1/2-y,-x,1/2+z
   137  1/2+z,-y,1/2-x
   138  1/2-x,z,1/2-y
   139  1/2+z,-y,1/2+x
   140  1/2+x,z,1/2-y
   141  1/2-x,z,1/2+y
   142  1/2+y,-x,1/2+z
   143  1/2+z,y,1/2-x
   144  1/2-y,x,1/2+z
   145  1/2+x,1/2+y,z
   146  1/2+z,1/2+x,y
   147  1/2+y,1/2+z,x
   148  1/2+x,1/2+y,-z
   149  1/2-z,1/2+x,y
   150  1/2+y,1/2-z,x
   151  1/2-z,1/2+x,-y
   152  1/2-y,1/2-z,x
   153  1/2+y,1/2-z,-x
   154  1/2-x,1/2+y,-z
   155  1/2-z,1/2-x,y
   156  1/2+x,1/2-y,-z
   157  1/2+y,1/2+x,z
   158  1/2+z,1/2+y,x
   159  1/2+x,1/2+z,y
   160  1/2+y,1/2+x,-z
   161  1/2-z,1/2+y,x
   162  1/2+x,1/2-z,y
   163  1/2-z,1/2+y,-x
   164  1/2-x,1/2-z,y
   165  1/2+x,1/2-z,-y
   166  1/2-y,1/2+x,-z
   167  1/2-z,1/2-y,x
   168  1/2+y,1/2-x,-z
   169  1/2-x,1/2-y,-z
   170  1/2-z,1/2-x,-y
   171  1/2-y,1/2-z,-x
   172  1/2-x,1/2-y,z
   173  1/2+z,1/2-x,-y
   174  1/2-y,1/2+z,-x
   175  1/2+z,1/2-x,y
   176  1/2+y,1/2+z,-x
   177  1/2-y,1/2+z,x
   178  1/2+x,1/2-y,z
   179  1/2+z,1/2+x,-y
   180  1/2-x,1/2+y,z
   181  1/2-y,1/2-x,-z
   182  1/2-z,1/2-y,-x
   183  1/2-x,1/2-z,-y
   184  1/2-y,1/2-x,z
   185  1/2+z,1/2-y,-x
   186  1/2-x,1/2+z,-y
   187  1/2+z,1/2-y,x
   188  1/2+x,1/2+z,-y
   189  1/2-x,1/2+z,y
   190  1/2+y,1/2-x,z
   191  1/2+z,1/2+y,-x
   192  1/2-y,1/2+x,z

# ATOMIC COORDINATES AND DISPLACEMENT PARAMETERS
loop_ 
   _atom_site_label
   _atom_site_type_symbol
   _atom_site_fract_x
   _atom_site_fract_y
   _atom_site_fract_z
   _atom_site_occupancy
   _atom_site_adp_type
   _atom_site_U_iso_or_equiv
   _atom_site_site_symmetry_multiplicity
Mg1    Mg2+ 0.00000     0.00000     0.00000     1.0000     Uiso 0.0040     4   
O1     O2-  0.50000     0.50000     0.50000     1.0000     Uiso 0.0046     4   

loop_  _atom_type_symbol _atom_type_number_in_cell
  Mg+2    4
  O-2     4

# Note that Z affects _cell_formula_sum and _weight
_cell_formula_units_Z  4
_chemical_formula_sum  "Mg O"
_chemical_formula_weight  40.3

File: Data/MgO+MgBC/results_20260828_143917/refined_phase_0_MgBC.fixed.cif
 
######################################################################
data_final

# phase info for MgBC.fixed follows
_pd_phase_name  MgBC.fixed
_cell_length_a  2.89870
_cell_length_b  2.89870
_cell_length_c  3.61702
_cell_angle_alpha  90.0000
_cell_angle_beta  90.0000
_cell_angle_gamma  120.000
_cell_volume  26.3201
_symmetry_cell_setting  hexagonal
_symmetry_space_group_name_H-M  "P -6 m 2"
loop_
    _space_group_symop_id
    _space_group_symop_operation_xyz
     1  x,y,z
     2  y-x,-x,-z
     3  -y,x-y,z
     4  x,y,-z
     5  y-x,-x,z
     6  -y,x-y,-z
     7  y-x,y,z
     8  x,x-y,-z
     9  -y,-x,z
    10  y-x,y,-z
    11  x,x-y,z
    12  -y,-x,-z

# ATOMIC COORDINATES AND DISPLACEMENT PARAMETERS
loop_ 
   _atom_site_label
   _atom_site_type_symbol
   _atom_site_fract_x
   _atom_site_fract_y
   _atom_site_fract_z
   _atom_site_occupancy
   _atom_site_adp_type
   _atom_site_U_iso_or_equiv
   _atom_site_site_symmetry_multiplicity
Mg0    Mg   0.00000     0.00000     0.00000     1.0000     Uiso 0.0000     1   
B1     B    0.66667     0.33333     0.50000     1.0000     Uiso 0.0000     1   
C2     C    0.33333     0.66667     0.50000     1.0000     Uiso 0.0000     1   

loop_  _atom_type_symbol _atom_type_number_in_cell
  C       1
  B       1
  Mg      1

# Note that Z affects _cell_formula_sum and _weight
_cell_formula_units_Z  1
_chemical_formula_sum  "C B Mg"
_chemical_formula_weight  47.13

File: Data/MgO+MgBC/results_20260828_143928/refined_phase_1_MgO.fixed.cif
 
######################################################################
data_final

# phase info for MgO.fixed follows
_pd_phase_name  MgO.fixed
_cell_length_a  4.21227
_cell_length_b  4.21227
_cell_length_c  4.21227
_cell_angle_alpha  90.0000
_cell_angle_beta  90.0000
_cell_angle_gamma  90.0000
_cell_volume  74.7391
_symmetry_cell_setting  cubic
_symmetry_space_group_name_H-M  "F m -3 m"
loop_
    _space_group_symop_id
    _space_group_symop_operation_xyz
     1  x,y,z
     2  z,x,y
     3  y,z,x
     4  x,y,-z
     5  -z,x,y
     6  y,-z,x
     7  -z,x,-y
     8  -y,-z,x
     9  y,-z,-x
    10  -x,y,-z
    11  -z,-x,y
    12  x,-y,-z
    13  y,x,z
    14  z,y,x
    15  x,z,y
    16  y,x,-z
    17  -z,y,x
    18  x,-z,y
    19  -z,y,-x
    20  -x,-z,y
    21  x,-z,-y
    22  -y,x,-z
    23  -z,-y,x
    24  y,-x,-z
    25  -x,-y,-z
    26  -z,-x,-y
    27  -y,-z,-x
    28  -x,-y,z
    29  z,-x,-y
    30  -y,z,-x
    31  z,-x,y
    32  y,z,-x
    33  -y,z,x
    34  x,-y,z
    35  z,x,-y
    36  -x,y,z
    37  -y,-x,-z
    38  -z,-y,-x
    39  -x,-z,-y
    40  -y,-x,z
    41  z,-y,-x
    42  -x,z,-y
    43  z,-y,x
    44  x,z,-y
    45  -x,z,y
    46  y,-x,z
    47  z,y,-x
    48  -y,x,z
    49  x,1/2+y,1/2+z
    50  z,1/2+x,1/2+y
    51  y,1/2+z,1/2+x
    52  x,1/2+y,1/2-z
    53  -z,1/2+x,1/2+y
    54  y,1/2-z,1/2+x
    55  -z,1/2+x,1/2-y
    56  -y,1/2-z,1/2+x
    57  y,1/2-z,1/2-x
    58  -x,1/2+y,1/2-z
    59  -z,1/2-x,1/2+y
    60  x,1/2-y,1/2-z
    61  y,1/2+x,1/2+z
    62  z,1/2+y,1/2+x
    63  x,1/2+z,1/2+y
    64  y,1/2+x,1/2-z
    65  -z,1/2+y,1/2+x
    66  x,1/2-z,1/2+y
    67  -z,1/2+y,1/2-x
    68  -x,1/2-z,1/2+y
    69  x,1/2-z,1/2-y
    70  -y,1/2+x,1/2-z
    71  -z,1/2-y,1/2+x
    72  y,1/2-x,1/2-z
    73  -x,1/2-y,1/2-z
    74  -z,1/2-x,1/2-y
    75  -y,1/2-z,1/2-x
    76  -x,1/2-y,1/2+z
    77  z,1/2-x,1/2-y
    78  -y,1/2+z,1/2-x
    79  z,1/2-x,1/2+y
    80  y,1/2+z,1/2-x
    81  -y,1/2+z,1/2+x
    82  x,1/2-y,1/2+z
    83  z,1/2+x,1/2-y
    84  -x,1/2+y,1/2+z
    85  -y,1/2-x,1/2-z
    86  -z,1/2-y,1/2-x
    87  -x,1/2-z,1/2-y
    88  -y,1/2-x,1/2+z
    89  z,1/2-y,1/2-x
    90  -x,1/2+z,1/2-y
    91  z,1/2-y,1/2+x
    92  x,1/2+z,1/2-y
    93  -x,1/2+z,1/2+y
    94  y,1/2-x,1/2+z
    95  z,1/2+y,1/2-x
    96  -y,1/2+x,1/2+z
    97  1/2+x,y,1/2+z
    98  1/2+z,x,1/2+y
    99  1/2+y,z,1/2+x
   100  1/2+x,y,1/2-z
   101  1/2-z,x,1/2+y
   102  1/2+y,-z,1/2+x
   103  1/2-z,x,1/2-y
   104  1/2-y,-z,1/2+x
   105  1/2+y,-z,1/2-x
   106  1/2-x,y,1/2-z
   107  1/2-z,-x,1/2+y
   108  1/2+x,-y,1/2-z
   109  1/2+y,x,1/2+z
   110  1/2+z,y,1/2+x
   111  1/2+x,z,1/2+y
   112  1/2+y,x,1/2-z
   113  1/2-z,y,1/2+x
   114  1/2+x,-z,1/2+y
   115  1/2-z,y,1/2-x
   116  1/2-x,-z,1/2+y
   117  1/2+x,-z,1/2-y
   118  1/2-y,x,1/2-z
   119  1/2-z,-y,1/2+x
   120  1/2+y,-x,1/2-z
   121  1/2-x,-y,1/2-z
   122  1/2-z,-x,1/2-y
   123  1/2-y,-z,1/2-x
   124  1/2-x,-y,1/2+z
   125  1/2+z,-x,1/2-y
   126  1/2-y,z,1/2-x
   127  1/2+z,-x,1/2+y
   128  1/2+y,z,1/2-x
   129  1/2-y,z,1/2+x
   130  1/2+x,-y,1/2+z
   131  1/2+z,x,1/2-y
   132  1/2-x,y,1/2+z
   133  1/2-y,-x,1/2-z
   134  1/2-z,-y,1/2-x
   135  1/2-x,-z,1/2-y
   136  1/2-y,-x,1/2+z
   137  1/2+z,-y,1/2-x
   138  1/2-x,z,1/2-y
   139  1/2+z,-y,1/2+x
   140  1/2+x,z,1/2-y
   141  1/2-x,z,1/2+y
   142  1/2+y,-x,1/2+z
   143  1/2+z,y,1/2-x
   144  1/2-y,x,1/2+z
   145  1/2+x,1/2+y,z
   146  1/2+z,1/2+x,y
   147  1/2+y,1/2+z,x
   148  1/2+x,1/2+y,-z
   149  1/2-z,1/2+x,y
   150  1/2+y,1/2-z,x
   151  1/2-z,1/2+x,-y
   152  1/2-y,1/2-z,x
   153  1/2+y,1/2-z,-x
   154  1/2-x,1/2+y,-z
   155  1/2-z,1/2-x,y
   156  1/2+x,1/2-y,-z
   157  1/2+y,1/2+x,z
   158  1/2+z,1/2+y,x
   159  1/2+x,1/2+z,y
   160  1/2+y,1/2+x,-z
   161  1/2-z,1/2+y,x
   162  1/2+x,1/2-z,y
   163  1/2-z,1/2+y,-x
   164  1/2-x,1/2-z,y
   165  1/2+x,1/2-z,-y
   166  1/2-y,1/2+x,-z
   167  1/2-z,1/2-y,x
   168  1/2+y,1/2-x,-z
   169  1/2-x,1/2-y,-z
   170  1/2-z,1/2-x,-y
   171  1/2-y,1/2-z,-x
   172  1/2-x,1/2-y,z
   173  1/2+z,1/2-x,-y
   174  1/2-y,1/2+z,-x
   175  1/2+z,1/2-x,y
   176  1/2+y,1/2+z,-x
   177  1/2-y,1/2+z,x
   178  1/2+x,1/2-y,z
   179  1/2+z,1/2+x,-y
   180  1/2-x,1/2+y,z
   181  1/2-y,1/2-x,-z
   182  1/2-z,1/2-y,-x
   183  1/2-x,1/2-z,-y
   184  1/2-y,1/2-x,z
   185  1/2+z,1/2-y,-x
   186  1/2-x,1/2+z,-y
   187  1/2+z,1/2-y,x
   188  1/2+x,1/2+z,-y
   189  1/2-x,1/2+z,y
   190  1/2+y,1/2-x,z
   191  1/2+z,1/2+y,-x
   192  1/2-y,1/2+x,z

# ATOMIC COORDINATES AND DISPLACEMENT PARAMETERS
loop_ 
   _atom_site_label
   _atom_site_type_symbol
   _atom_site_fract_x
   _atom_site_fract_y
   _atom_site_fract_z
   _atom_site_occupancy
   _atom_site_adp_type
   _atom_site_U_iso_or_equiv
   _atom_site_site_symmetry_multiplicity
Mg1    Mg2+ 0.00000     0.00000     0.00000     1.0000     Uiso 0.0040     4   
O1     O2-  0.50000     0.50000     0.50000     1.0000     Uiso 0.0046     4   

loop_  _atom_type_symbol _atom_type_number_in_cell
  Mg+2    4
  O-2     4

# Note that Z affects _cell_formula_sum and _weight
_cell_formula_units_Z  4
_chemical_formula_sum  "Mg O"
_chemical_formula_weight  40.3

File: Data/MgO+MgBC/results_20260828_152558/refined_phase_0_MgBC.fixed.cif
 
######################################################################
data_final

# phase info for MgBC.fixed follows
_pd_phase_name  MgBC.fixed
_cell_length_a  2.89968
_cell_length_b  2.89968
_cell_length_c  3.61851
_cell_angle_alpha  90.0000
_cell_angle_beta  90.0000
_cell_angle_gamma  120.000
_cell_volume  26.3489
_symmetry_cell_setting  hexagonal
_symmetry_space_group_name_H-M  "P -6 m 2"
loop_
    _space_group_symop_id
    _space_group_symop_operation_xyz
     1  x,y,z
     2  y-x,-x,-z
     3  -y,x-y,z
     4  x,y,-z
     5  y-x,-x,z
     6  -y,x-y,-z
     7  y-x,y,z
     8  x,x-y,-z
     9  -y,-x,z
    10  y-x,y,-z
    11  x,x-y,z
    12  -y,-x,-z

# ATOMIC COORDINATES AND DISPLACEMENT PARAMETERS
loop_ 
   _atom_site_label
   _atom_site_type_symbol
   _atom_site_fract_x
   _atom_site_fract_y
   _atom_site_fract_z
   _atom_site_occupancy
   _atom_site_adp_type
   _atom_site_U_iso_or_equiv
   _atom_site_site_symmetry_multiplicity
Mg0    Mg   0.00000     0.00000     0.00000     1.0000     Uiso 0.0000     1   
B1     B    0.66667     0.33333     0.50000     1.0000     Uiso 0.0000     1   
C2     C    0.33333     0.66667     0.50000     1.0000     Uiso 0.0000     1   

loop_  _atom_type_symbol _atom_type_number_in_cell
  C       1
  B       1
  Mg      1

# Note that Z affects _cell_formula_sum and _weight
_cell_formula_units_Z  1
_chemical_formula_sum  "C B Mg"
_chemical_formula_weight  47.13

File: Data/MgO+MgBC/results_20260828_152558/refined_phase_1_MgO.fixed.cif
 
######################################################################
data_final

# phase info for MgO.fixed follows
_pd_phase_name  MgO.fixed
_cell_length_a  4.21401
_cell_length_b  4.21401
_cell_length_c  4.21401
_cell_angle_alpha  90.0000
_cell_angle_beta  90.0000
_cell_angle_gamma  90.0000
_cell_volume  74.8321
_symmetry_cell_setting  cubic
_symmetry_space_group_name_H-M  "F m -3 m"
loop_
    _space_group_symop_id
    _space_group_symop_operation_xyz
     1  x,y,z
     2  z,x,y
     3  y,z,x
     4  x,y,-z
     5  -z,x,y
     6  y,-z,x
     7  -z,x,-y
     8  -y,-z,x
     9  y,-z,-x
    10  -x,y,-z
    11  -z,-x,y
    12  x,-y,-z
    13  y,x,z
    14  z,y,x
    15  x,z,y
    16  y,x,-z
    17  -z,y,x
    18  x,-z,y
    19  -z,y,-x
    20  -x,-z,y
    21  x,-z,-y
    22  -y,x,-z
    23  -z,-y,x
    24  y,-x,-z
    25  -x,-y,-z
    26  -z,-x,-y
    27  -y,-z,-x
    28  -x,-y,z
    29  z,-x,-y
    30  -y,z,-x
    31  z,-x,y
    32  y,z,-x
    33  -y,z,x
    34  x,-y,z
    35  z,x,-y
    36  -x,y,z
    37  -y,-x,-z
    38  -z,-y,-x
    39  -x,-z,-y
    40  -y,-x,z
    41  z,-y,-x
    42  -x,z,-y
    43  z,-y,x
    44  x,z,-y
    45  -x,z,y
    46  y,-x,z
    47  z,y,-x
    48  -y,x,z
    49  x,1/2+y,1/2+z
    50  z,1/2+x,1/2+y
    51  y,1/2+z,1/2+x
    52  x,1/2+y,1/2-z
    53  -z,1/2+x,1/2+y
    54  y,1/2-z,1/2+x
    55  -z,1/2+x,1/2-y
    56  -y,1/2-z,1/2+x
    57  y,1/2-z,1/2-x
    58  -x,1/2+y,1/2-z
    59  -z,1/2-x,1/2+y
    60  x,1/2-y,1/2-z
    61  y,1/2+x,1/2+z
    62  z,1/2+y,1/2+x
    63  x,1/2+z,1/2+y
    64  y,1/2+x,1/2-z
    65  -z,1/2+y,1/2+x
    66  x,1/2-z,1/2+y
    67  -z,1/2+y,1/2-x
    68  -x,1/2-z,1/2+y
    69  x,1/2-z,1/2-y
    70  -y,1/2+x,1/2-z
    71  -z,1/2-y,1/2+x
    72  y,1/2-x,1/2-z
    73  -x,1/2-y,1/2-z
    74  -z,1/2-x,1/2-y
    75  -y,1/2-z,1/2-x
    76  -x,1/2-y,1/2+z
    77  z,1/2-x,1/2-y
    78  -y,1/2+z,1/2-x
    79  z,1/2-x,1/2+y
    80  y,1/2+z,1/2-x
    81  -y,1/2+z,1/2+x
    82  x,1/2-y,1/2+z
    83  z,1/2+x,1/2-y
    84  -x,1/2+y,1/2+z
    85  -y,1/2-x,1/2-z
    86  -z,1/2-y,1/2-x
    87  -x,1/2-z,1/2-y
    88  -y,1/2-x,1/2+z
    89  z,1/2-y,1/2-x
    90  -x,1/2+z,1/2-y
    91  z,1/2-y,1/2+x
    92  x,1/2+z,1/2-y
    93  -x,1/2+z,1/2+y
    94  y,1/2-x,1/2+z
    95  z,1/2+y,1/2-x
    96  -y,1/2+x,1/2+z
    97  1/2+x,y,1/2+z
    98  1/2+z,x,1/2+y
    99  1/2+y,z,1/2+x
   100  1/2+x,y,1/2-z
   101  1/2-z,x,1/2+y
   102  1/2+y,-z,1/2+x
   103  1/2-z,x,1/2-y
   104  1/2-y,-z,1/2+x
   105  1/2+y,-z,1/2-x
   106  1/2-x,y,1/2-z
   107  1/2-z,-x,1/2+y
   108  1/2+x,-y,1/2-z
   109  1/2+y,x,1/2+z
   110  1/2+z,y,1/2+x
   111  1/2+x,z,1/2+y
   112  1/2+y,x,1/2-z
   113  1/2-z,y,1/2+x
   114  1/2+x,-z,1/2+y
   115  1/2-z,y,1/2-x
   116  1/2-x,-z,1/2+y
   117  1/2+x,-z,1/2-y
   118  1/2-y,x,1/2-z
   119  1/2-z,-y,1/2+x
   120  1/2+y,-x,1/2-z
   121  1/2-x,-y,1/2-z
   122  1/2-z,-x,1/2-y
   123  1/2-y,-z,1/2-x
   124  1/2-x,-y,1/2+z
   125  1/2+z,-x,1/2-y
   126  1/2-y,z,1/2-x
   127  1/2+z,-x,1/2+y
   128  1/2+y,z,1/2-x
   129  1/2-y,z,1/2+x
   130  1/2+x,-y,1/2+z
   131  1/2+z,x,1/2-y
   132  1/2-x,y,1/2+z
   133  1/2-y,-x,1/2-z
   134  1/2-z,-y,1/2-x
   135  1/2-x,-z,1/2-y
   136  1/2-y,-x,1/2+z
   137  1/2+z,-y,1/2-x
   138  1/2-x,z,1/2-y
   139  1/2+z,-y,1/2+x
   140  1/2+x,z,1/2-y
   141  1/2-x,z,1/2+y
   142  1/2+y,-x,1/2+z
   143  1/2+z,y,1/2-x
   144  1/2-y,x,1/2+z
   145  1/2+x,1/2+y,z
   146  1/2+z,1/2+x,y
   147  1/2+y,1/2+z,x
   148  1/2+x,1/2+y,-z
   149  1/2-z,1/2+x,y
   150  1/2+y,1/2-z,x
   151  1/2-z,1/2+x,-y
   152  1/2-y,1/2-z,x
   153  1/2+y,1/2-z,-x
   154  1/2-x,1/2+y,-z
   155  1/2-z,1/2-x,y
   156  1/2+x,1/2-y,-z
   157  1/2+y,1/2+x,z
   158  1/2+z,1/2+y,x
   159  1/2+x,1/2+z,y
   160  1/2+y,1/2+x,-z
   161  1/2-z,1/2+y,x
   162  1/2+x,1/2-z,y
   163  1/2-z,1/2+y,-x
   164  1/2-x,1/2-z,y
   165  1/2+x,1/2-z,-y
   166  1/2-y,1/2+x,-z
   167  1/2-z,1/2-y,x
   168  1/2+y,1/2-x,-z
   169  1/2-x,1/2-y,-z
   170  1/2-z,1/2-x,-y
   171  1/2-y,1/2-z,-x
   172  1/2-x,1/2-y,z
   173  1/2+z,1/2-x,-y
   174  1/2-y,1/2+z,-x
   175  1/2+z,1/2-x,y
   176  1/2+y,1/2+z,-x
   177  1/2-y,1/2+z,x
   178  1/2+x,1/2-y,z
   179  1/2+z,1/2+x,-y
   180  1/2-x,1/2+y,z
   181  1/2-y,1/2-x,-z
   182  1/2-z,1/2-y,-x
   183  1/2-x,1/2-z,-y
   184  1/2-y,1/2-x,z
   185  1/2+z,1/2-y,-x
   186  1/2-x,1/2+z,-y
   187  1/2+z,1/2-y,x
   188  1/2+x,1/2+z,-y
   189  1/2-x,1/2+z,y
   190  1/2+y,1/2-x,z
   191  1/2+z,1/2+y,-x
   192  1/2-y,1/2+x,z

# ATOMIC COORDINATES AND DISPLACEMENT PARAMETERS
loop_ 
   _atom_site_label
   _atom_site_type_symbol
   _atom_site_fract_x
   _atom_site_fract_y
   _atom_site_fract_z
   _atom_site_occupancy
   _atom_site_adp_type
   _atom_site_U_iso_or_equiv
   _atom_site_site_symmetry_multiplicity
Mg1    Mg2+ 0.00000     0.00000     0.00000     1.0000     Uiso 0.0040     4   
O1     O2-  0.50000     0.50000     0.50000     1.0000     Uiso 0.0046     4   

loop_  _atom_type_symbol _atom_type_number_in_cell
  Mg+2    4
  O-2     4

# Note that Z affects _cell_formula_sum and _weight
_cell_formula_units_Z  4
_chemical_formula_sum  "Mg O"
_chemical_formula_weight  40.3

File: Data/MgO+MgBC/results_20260828_152617/refined_phase_1_MgO.fixed.cif
 
######################################################################
data_final

# phase info for MgO.fixed follows
_pd_phase_name  MgO.fixed
_cell_length_a  4.21325
_cell_length_b  4.21325
_cell_length_c  4.21325
_cell_angle_alpha  90.0000
_cell_angle_beta  90.0000
_cell_angle_gamma  90.0000
_cell_volume  74.7914
_symmetry_cell_setting  cubic
_symmetry_space_group_name_H-M  "F m -3 m"
loop_
    _space_group_symop_id
    _space_group_symop_operation_xyz
     1  x,y,z
     2  z,x,y
     3  y,z,x
     4  x,y,-z
     5  -z,x,y
     6  y,-z,x
     7  -z,x,-y
     8  -y,-z,x
     9  y,-z,-x
    10  -x,y,-z
    11  -z,-x,y
    12  x,-y,-z
    13  y,x,z
    14  z,y,x
    15  x,z,y
    16  y,x,-z
    17  -z,y,x
    18  x,-z,y
    19  -z,y,-x
    20  -x,-z,y
    21  x,-z,-y
    22  -y,x,-z
    23  -z,-y,x
    24  y,-x,-z
    25  -x,-y,-z
    26  -z,-x,-y
    27  -y,-z,-x
    28  -x,-y,z
    29  z,-x,-y
    30  -y,z,-x
    31  z,-x,y
    32  y,z,-x
    33  -y,z,x
    34  x,-y,z
    35  z,x,-y
    36  -x,y,z
    37  -y,-x,-z
    38  -z,-y,-x
    39  -x,-z,-y
    40  -y,-x,z
    41  z,-y,-x
    42  -x,z,-y
    43  z,-y,x
    44  x,z,-y
    45  -x,z,y
    46  y,-x,z
    47  z,y,-x
    48  -y,x,z
    49  x,1/2+y,1/2+z
    50  z,1/2+x,1/2+y
    51  y,1/2+z,1/2+x
    52  x,1/2+y,1/2-z
    53  -z,1/2+x,1/2+y
    54  y,1/2-z,1/2+x
    55  -z,1/2+x,1/2-y
    56  -y,1/2-z,1/2+x
    57  y,1/2-z,1/2-x
    58  -x,1/2+y,1/2-z
    59  -z,1/2-x,1/2+y
    60  x,1/2-y,1/2-z
    61  y,1/2+x,1/2+z
    62  z,1/2+y,1/2+x
    63  x,1/2+z,1/2+y
    64  y,1/2+x,1/2-z
    65  -z,1/2+y,1/2+x
    66  x,1/2-z,1/2+y
    67  -z,1/2+y,1/2-x
    68  -x,1/2-z,1/2+y
    69  x,1/2-z,1/2-y
    70  -y,1/2+x,1/2-z
    71  -z,1/2-y,1/2+x
    72  y,1/2-x,1/2-z
    73  -x,1/2-y,1/2-z
    74  -z,1/2-x,1/2-y
    75  -y,1/2-z,1/2-x
    76  -x,1/2-y,1/2+z
    77  z,1/2-x,1/2-y
    78  -y,1/2+z,1/2-x
    79  z,1/2-x,1/2+y
    80  y,1/2+z,1/2-x
    81  -y,1/2+z,1/2+x
    82  x,1/2-y,1/2+z
    83  z,1/2+x,1/2-y
    84  -x,1/2+y,1/2+z
    85  -y,1/2-x,1/2-z
    86  -z,1/2-y,1/2-x
    87  -x,1/2-z,1/2-y
    88  -y,1/2-x,1/2+z
    89  z,1/2-y,1/2-x
    90  -x,1/2+z,1/2-y
    91  z,1/2-y,1/2+x
    92  x,1/2+z,1/2-y
    93  -x,1/2+z,1/2+y
    94  y,1/2-x,1/2+z
    95  z,1/2+y,1/2-x
    96  -y,1/2+x,1/2+z
    97  1/2+x,y,1/2+z
    98  1/2+z,x,1/2+y
    99  1/2+y,z,1/2+x
   100  1/2+x,y,1/2-z
   101  1/2-z,x,1/2+y
   102  1/2+y,-z,1/2+x
   103  1/2-z,x,1/2-y
   104  1/2-y,-z,1/2+x
   105  1/2+y,-z,1/2-x
   106  1/2-x,y,1/2-z
   107  1/2-z,-x,1/2+y
   108  1/2+x,-y,1/2-z
   109  1/2+y,x,1/2+z
   110  1/2+z,y,1/2+x
   111  1/2+x,z,1/2+y
   112  1/2+y,x,1/2-z
   113  1/2-z,y,1/2+x
   114  1/2+x,-z,1/2+y
   115  1/2-z,y,1/2-x
   116  1/2-x,-z,1/2+y
   117  1/2+x,-z,1/2-y
   118  1/2-y,x,1/2-z
   119  1/2-z,-y,1/2+x
   120  1/2+y,-x,1/2-z
   121  1/2-x,-y,1/2-z
   122  1/2-z,-x,1/2-y
   123  1/2-y,-z,1/2-x
   124  1/2-x,-y,1/2+z
   125  1/2+z,-x,1/2-y
   126  1/2-y,z,1/2-x
   127  1/2+z,-x,1/2+y
   128  1/2+y,z,1/2-x
   129  1/2-y,z,1/2+x
   130  1/2+x,-y,1/2+z
   131  1/2+z,x,1/2-y
   132  1/2-x,y,1/2+z
   133  1/2-y,-x,1/2-z
   134  1/2-z,-y,1/2-x
   135  1/2-x,-z,1/2-y
   136  1/2-y,-x,1/2+z
   137  1/2+z,-y,1/2-x
   138  1/2-x,z,1/2-y
   139  1/2+z,-y,1/2+x
   140  1/2+x,z,1/2-y
   141  1/2-x,z,1/2+y
   142  1/2+y,-x,1/2+z
   143  1/2+z,y,1/2-x
   144  1/2-y,x,1/2+z
   145  1/2+x,1/2+y,z
   146  1/2+z,1/2+x,y
   147  1/2+y,1/2+z,x
   148  1/2+x,1/2+y,-z
   149  1/2-z,1/2+x,y
   150  1/2+y,1/2-z,x
   151  1/2-z,1/2+x,-y
   152  1/2-y,1/2-z,x
   153  1/2+y,1/2-z,-x
   154  1/2-x,1/2+y,-z
   155  1/2-z,1/2-x,y
   156  1/2+x,1/2-y,-z
   157  1/2+y,1/2+x,z
   158  1/2+z,1/2+y,x
   159  1/2+x,1/2+z,y
   160  1/2+y,1/2+x,-z
   161  1/2-z,1/2+y,x
   162  1/2+x,1/2-z,y
   163  1/2-z,1/2+y,-x
   164  1/2-x,1/2-z,y
   165  1/2+x,1/2-z,-y
   166  1/2-y,1/2+x,-z
   167  1/2-z,1/2-y,x
   168  1/2+y,1/2-x,-z
   169  1/2-x,1/2-y,-z
   170  1/2-z,1/2-x,-y
   171  1/2-y,1/2-z,-x
   172  1/2-x,1/2-y,z
   173  1/2+z,1/2-x,-y
   174  1/2-y,1/2+z,-x
   175  1/2+z,1/2-x,y
   176  1/2+y,1/2+z,-x
   177  1/2-y,1/2+z,x
   178  1/2+x,1/2-y,z
   179  1/2+z,1/2+x,-y
   180  1/2-x,1/2+y,z
   181  1/2-y,1/2-x,-z
   182  1/2-z,1/2-y,-x
   183  1/2-x,1/2-z,-y
   184  1/2-y,1/2-x,z
   185  1/2+z,1/2-y,-x
   186  1/2-x,1/2+z,-y
   187  1/2+z,1/2-y,x
   188  1/2+x,1/2+z,-y
   189  1/2-x,1/2+z,y
   190  1/2+y,1/2-x,z
   191  1/2+z,1/2+y,-x
   192  1/2-y,1/2+x,z

# ATOMIC COORDINATES AND DISPLACEMENT PARAMETERS
loop_ 
   _atom_site_label
   _atom_site_type_symbol
   _atom_site_fract_x
   _atom_site_fract_y
   _atom_site_fract_z
   _atom_site_occupancy
   _atom_site_adp_type
   _atom_site_U_iso_or_equiv
   _atom_site_site_symmetry_multiplicity
Mg1    Mg2+ 0.00000     0.00000     0.00000     1.0000     Uiso 0.0040     4   
O1     O2-  0.50000     0.50000     0.50000     1.0000     Uiso 0.0046     4   

loop_  _atom_type_symbol _atom_type_number_in_cell
  Mg+2    4
  O-2     4

# Note that Z affects _cell_formula_sum and _weight
_cell_formula_units_Z  4
_chemical_formula_sum  "Mg O"
_chemical_formula_weight  40.3

File: Data/MgO+MgBC/results_20260828_152626/refined_phase_0_MgBC.fixed.cif
 
######################################################################
data_final

# phase info for MgBC.fixed follows
_pd_phase_name  MgBC.fixed
_cell_length_a  2.89928
_cell_length_b  2.89928
_cell_length_c  3.61746
_cell_angle_alpha  90.0000
_cell_angle_beta  90.0000
_cell_angle_gamma  120.000
_cell_volume  26.3339
_symmetry_cell_setting  hexagonal
_symmetry_space_group_name_H-M  "P -6 m 2"
loop_
    _space_group_symop_id
    _space_group_symop_operation_xyz
     1  x,y,z
     2  y-x,-x,-z
     3  -y,x-y,z
     4  x,y,-z
     5  y-x,-x,z
     6  -y,x-y,-z
     7  y-x,y,z
     8  x,x-y,-z
     9  -y,-x,z
    10  y-x,y,-z
    11  x,x-y,z
    12  -y,-x,-z

# ATOMIC COORDINATES AND DISPLACEMENT PARAMETERS
loop_ 
   _atom_site_label
   _atom_site_type_symbol
   _atom_site_fract_x
   _atom_site_fract_y
   _atom_site_fract_z
   _atom_site_occupancy
   _atom_site_adp_type
   _atom_site_U_iso_or_equiv
   _atom_site_site_symmetry_multiplicity
Mg0    Mg   0.00000     0.00000     0.00000     1.0000     Uiso 0.0000     1   
B1     B    0.66667     0.33333     0.50000     1.0000     Uiso 0.0000     1   
C2     C    0.33333     0.66667     0.50000     1.0000     Uiso 0.0000     1   

loop_  _atom_type_symbol _atom_type_number_in_cell
  C       1
  B       1
  Mg      1

# Note that Z affects _cell_formula_sum and _weight
_cell_formula_units_Z  1
_chemical_formula_sum  "C B Mg"
_chemical_formula_weight  47.13

File: Data/MgO+MgBC/results_20260828_164239/refined_phase_0_MgBC.fixed.cif
 
######################################################################
data_final

# phase info for MgBC.fixed follows
_pd_phase_name  MgBC.fixed
_cell_length_a  2.89874
_cell_length_b  2.89874
_cell_length_c  3.61737
_cell_angle_alpha  90.0000
_cell_angle_beta  90.0000
_cell_angle_gamma  120.000
_cell_volume  26.3234
_symmetry_cell_setting  hexagonal
_symmetry_space_group_name_H-M  "P -6 m 2"
loop_
    _space_group_symop_id
    _space_group_symop_operation_xyz
     1  x,y,z
     2  y-x,-x,-z
     3  -y,x-y,z
     4  x,y,-z
     5  y-x,-x,z
     6  -y,x-y,-z
     7  y-x,y,z
     8  x,x-y,-z
     9  -y,-x,z
    10  y-x,y,-z
    11  x,x-y,z
    12  -y,-x,-z

# ATOMIC COORDINATES AND DISPLACEMENT PARAMETERS
loop_ 
   _atom_site_label
   _atom_site_type_symbol
   _atom_site_fract_x
   _atom_site_fract_y
   _atom_site_fract_z
   _atom_site_occupancy
   _atom_site_adp_type
   _atom_site_U_iso_or_equiv
   _atom_site_site_symmetry_multiplicity
Mg0    Mg   0.00000     0.00000     0.00000     1.0000     Uiso 0.008(4)   1   
B1     B    0.66667     0.33333     0.50000     1.0000     Uiso -0.035(5)  1   
C2     C    0.33333     0.66667     0.50000     1.0000     Uiso 0.099(15)  1   

loop_  _atom_type_symbol _atom_type_number_in_cell
  C       1
  B       1
  Mg      1

# Note that Z affects _cell_formula_sum and _weight
_cell_formula_units_Z  1
_chemical_formula_sum  "C B Mg"
_chemical_formula_weight  47.13

File: Data/MgO+MgBC/results_20260828_164457/refined_phase_0_MgBC.fixed.cif
 
######################################################################
data_final

# phase info for MgBC.fixed follows
_pd_phase_name  MgBC.fixed
_cell_length_a  2.89843
_cell_length_b  2.89843
_cell_length_c  3.61781
_cell_angle_alpha  90.0000
_cell_angle_beta  90.0000
_cell_angle_gamma  120.000
_cell_volume  26.3209
_symmetry_cell_setting  hexagonal
_symmetry_space_group_name_H-M  "P -6 m 2"
loop_
    _space_group_symop_id
    _space_group_symop_operation_xyz
     1  x,y,z
     2  y-x,-x,-z
     3  -y,x-y,z
     4  x,y,-z
     5  y-x,-x,z
     6  -y,x-y,-z
     7  y-x,y,z
     8  x,x-y,-z
     9  -y,-x,z
    10  y-x,y,-z
    11  x,x-y,z
    12  -y,-x,-z

# ATOMIC COORDINATES AND DISPLACEMENT PARAMETERS
loop_ 
   _atom_site_label
   _atom_site_type_symbol
   _atom_site_fract_x
   _atom_site_fract_y
   _atom_site_fract_z
   _atom_site_occupancy
   _atom_site_adp_type
   _atom_site_U_iso_or_equiv
   _atom_site_site_symmetry_multiplicity
Mg0    Mg   0.00000     0.00000     0.00000     1.0000     Uiso 0.0000     1   
B1     B    0.66667     0.33333     0.50000     1.0000     Uiso 0.0000     1   
C2     C    0.33333     0.66667     0.50000     1.0000     Uiso 0.0000     1   

loop_  _atom_type_symbol _atom_type_number_in_cell
  C       1
  B       1
  Mg      1

# Note that Z affects _cell_formula_sum and _weight
_cell_formula_units_Z  1
_chemical_formula_sum  "C B Mg"
_chemical_formula_weight  47.13

File: Data/MgO+MgBC/results_20260828_164517/refined_phase_1_MgO.fixed.cif
 
######################################################################
data_final

# phase info for MgO.fixed follows
_pd_phase_name  MgO.fixed
_cell_length_a  4.21248
_cell_length_b  4.21248
_cell_length_c  4.21248
_cell_angle_alpha  90.0000
_cell_angle_beta  90.0000
_cell_angle_gamma  90.0000
_cell_volume  74.7505
_symmetry_cell_setting  cubic
_symmetry_space_group_name_H-M  "F m -3 m"
loop_
    _space_group_symop_id
    _space_group_symop_operation_xyz
     1  x,y,z
     2  z,x,y
     3  y,z,x
     4  x,y,-z
     5  -z,x,y
     6  y,-z,x
     7  -z,x,-y
     8  -y,-z,x
     9  y,-z,-x
    10  -x,y,-z
    11  -z,-x,y
    12  x,-y,-z
    13  y,x,z
    14  z,y,x
    15  x,z,y
    16  y,x,-z
    17  -z,y,x
    18  x,-z,y
    19  -z,y,-x
    20  -x,-z,y
    21  x,-z,-y
    22  -y,x,-z
    23  -z,-y,x
    24  y,-x,-z
    25  -x,-y,-z
    26  -z,-x,-y
    27  -y,-z,-x
    28  -x,-y,z
    29  z,-x,-y
    30  -y,z,-x
    31  z,-x,y
    32  y,z,-x
    33  -y,z,x
    34  x,-y,z
    35  z,x,-y
    36  -x,y,z
    37  -y,-x,-z
    38  -z,-y,-x
    39  -x,-z,-y
    40  -y,-x,z
    41  z,-y,-x
    42  -x,z,-y
    43  z,-y,x
    44  x,z,-y
    45  -x,z,y
    46  y,-x,z
    47  z,y,-x
    48  -y,x,z
    49  x,1/2+y,1/2+z
    50  z,1/2+x,1/2+y
    51  y,1/2+z,1/2+x
    52  x,1/2+y,1/2-z
    53  -z,1/2+x,1/2+y
    54  y,1/2-z,1/2+x
    55  -z,1/2+x,1/2-y
    56  -y,1/2-z,1/2+x
    57  y,1/2-z,1/2-x
    58  -x,1/2+y,1/2-z
    59  -z,1/2-x,1/2+y
    60  x,1/2-y,1/2-z
    61  y,1/2+x,1/2+z
    62  z,1/2+y,1/2+x
    63  x,1/2+z,1/2+y
    64  y,1/2+x,1/2-z
    65  -z,1/2+y,1/2+x
    66  x,1/2-z,1/2+y
    67  -z,1/2+y,1/2-x
    68  -x,1/2-z,1/2+y
    69  x,1/2-z,1/2-y
    70  -y,1/2+x,1/2-z
    71  -z,1/2-y,1/2+x
    72  y,1/2-x,1/2-z
    73  -x,1/2-y,1/2-z
    74  -z,1/2-x,1/2-y
    75  -y,1/2-z,1/2-x
    76  -x,1/2-y,1/2+z
    77  z,1/2-x,1/2-y
    78  -y,1/2+z,1/2-x
    79  z,1/2-x,1/2+y
    80  y,1/2+z,1/2-x
    81  -y,1/2+z,1/2+x
    82  x,1/2-y,1/2+z
    83  z,1/2+x,1/2-y
    84  -x,1/2+y,1/2+z
    85  -y,1/2-x,1/2-z
    86  -z,1/2-y,1/2-x
    87  -x,1/2-z,1/2-y
    88  -y,1/2-x,1/2+z
    89  z,1/2-y,1/2-x
    90  -x,1/2+z,1/2-y
    91  z,1/2-y,1/2+x
    92  x,1/2+z,1/2-y
    93  -x,1/2+z,1/2+y
    94  y,1/2-x,1/2+z
    95  z,1/2+y,1/2-x
    96  -y,1/2+x,1/2+z
    97  1/2+x,y,1/2+z
    98  1/2+z,x,1/2+y
    99  1/2+y,z,1/2+x
   100  1/2+x,y,1/2-z
   101  1/2-z,x,1/2+y
   102  1/2+y,-z,1/2+x
   103  1/2-z,x,1/2-y
   104  1/2-y,-z,1/2+x
   105  1/2+y,-z,1/2-x
   106  1/2-x,y,1/2-z
   107  1/2-z,-x,1/2+y
   108  1/2+x,-y,1/2-z
   109  1/2+y,x,1/2+z
   110  1/2+z,y,1/2+x
   111  1/2+x,z,1/2+y
   112  1/2+y,x,1/2-z
   113  1/2-z,y,1/2+x
   114  1/2+x,-z,1/2+y
   115  1/2-z,y,1/2-x
   116  1/2-x,-z,1/2+y
   117  1/2+x,-z,1/2-y
   118  1/2-y,x,1/2-z
   119  1/2-z,-y,1/2+x
   120  1/2+y,-x,1/2-z
   121  1/2-x,-y,1/2-z
   122  1/2-z,-x,1/2-y
   123  1/2-y,-z,1/2-x
   124  1/2-x,-y,1/2+z
   125  1/2+z,-x,1/2-y
   126  1/2-y,z,1/2-x
   127  1/2+z,-x,1/2+y
   128  1/2+y,z,1/2-x
   129  1/2-y,z,1/2+x
   130  1/2+x,-y,1/2+z
   131  1/2+z,x,1/2-y
   132  1/2-x,y,1/2+z
   133  1/2-y,-x,1/2-z
   134  1/2-z,-y,1/2-x
   135  1/2-x,-z,1/2-y
   136  1/2-y,-x,1/2+z
   137  1/2+z,-y,1/2-x
   138  1/2-x,z,1/2-y
   139  1/2+z,-y,1/2+x
   140  1/2+x,z,1/2-y
   141  1/2-x,z,1/2+y
   142  1/2+y,-x,1/2+z
   143  1/2+z,y,1/2-x
   144  1/2-y,x,1/2+z
   145  1/2+x,1/2+y,z
   146  1/2+z,1/2+x,y
   147  1/2+y,1/2+z,x
   148  1/2+x,1/2+y,-z
   149  1/2-z,1/2+x,y
   150  1/2+y,1/2-z,x
   151  1/2-z,1/2+x,-y
   152  1/2-y,1/2-z,x
   153  1/2+y,1/2-z,-x
   154  1/2-x,1/2+y,-z
   155  1/2-z,1/2-x,y
   156  1/2+x,1/2-y,-z
   157  1/2+y,1/2+x,z
   158  1/2+z,1/2+y,x
   159  1/2+x,1/2+z,y
   160  1/2+y,1/2+x,-z
   161  1/2-z,1/2+y,x
   162  1/2+x,1/2-z,y
   163  1/2-z,1/2+y,-x
   164  1/2-x,1/2-z,y
   165  1/2+x,1/2-z,-y
   166  1/2-y,1/2+x,-z
   167  1/2-z,1/2-y,x
   168  1/2+y,1/2-x,-z
   169  1/2-x,1/2-y,-z
   170  1/2-z,1/2-x,-y
   171  1/2-y,1/2-z,-x
   172  1/2-x,1/2-y,z
   173  1/2+z,1/2-x,-y
   174  1/2-y,1/2+z,-x
   175  1/2+z,1/2-x,y
   176  1/2+y,1/2+z,-x
   177  1/2-y,1/2+z,x
   178  1/2+x,1/2-y,z
   179  1/2+z,1/2+x,-y
   180  1/2-x,1/2+y,z
   181  1/2-y,1/2-x,-z
   182  1/2-z,1/2-y,-x
   183  1/2-x,1/2-z,-y
   184  1/2-y,1/2-x,z
   185  1/2+z,1/2-y,-x
   186  1/2-x,1/2+z,-y
   187  1/2+z,1/2-y,x
   188  1/2+x,1/2+z,-y
   189  1/2-x,1/2+z,y
   190  1/2+y,1/2-x,z
   191  1/2+z,1/2+y,-x
   192  1/2-y,1/2+x,z

# ATOMIC COORDINATES AND DISPLACEMENT PARAMETERS
loop_ 
   _atom_site_label
   _atom_site_type_symbol
   _atom_site_fract_x
   _atom_site_fract_y
   _atom_site_fract_z
   _atom_site_occupancy
   _atom_site_adp_type
   _atom_site_U_iso_or_equiv
   _atom_site_site_symmetry_multiplicity
Mg1    Mg2+ 0.00000     0.00000     0.00000     1.0000     Uiso 0.0040     4   
O1     O2-  0.50000     0.50000     0.50000     1.0000     Uiso 0.0046     4   

loop_  _atom_type_symbol _atom_type_number_in_cell
  Mg+2    4
  O-2     4

# Note that Z affects _cell_formula_sum and _weight
_cell_formula_units_Z  4
_chemical_formula_sum  "Mg O"
_chemical_formula_weight  40.3

File: Data/MgO+MgBC/results_20260828_170113/refined_phase_1_MgO.fixed.cif
 
######################################################################
data_final

# phase info for MgO.fixed follows
_pd_phase_name  MgO.fixed
_cell_length_a  4.21293
_cell_length_b  4.21293
_cell_length_c  4.21293
_cell_angle_alpha  90.0000
_cell_angle_beta  90.0000
_cell_angle_gamma  90.0000
_cell_volume  74.7744
_symmetry_cell_setting  cubic
_symmetry_space_group_name_H-M  "F m -3 m"
loop_
    _space_group_symop_id
    _space_group_symop_operation_xyz
     1  x,y,z
     2  z,x,y
     3  y,z,x
     4  x,y,-z
     5  -z,x,y
     6  y,-z,x
     7  -z,x,-y
     8  -y,-z,x
     9  y,-z,-x
    10  -x,y,-z
    11  -z,-x,y
    12  x,-y,-z
    13  y,x,z
    14  z,y,x
    15  x,z,y
    16  y,x,-z
    17  -z,y,x
    18  x,-z,y
    19  -z,y,-x
    20  -x,-z,y
    21  x,-z,-y
    22  -y,x,-z
    23  -z,-y,x
    24  y,-x,-z
    25  -x,-y,-z
    26  -z,-x,-y
    27  -y,-z,-x
    28  -x,-y,z
    29  z,-x,-y
    30  -y,z,-x
    31  z,-x,y
    32  y,z,-x
    33  -y,z,x
    34  x,-y,z
    35  z,x,-y
    36  -x,y,z
    37  -y,-x,-z
    38  -z,-y,-x
    39  -x,-z,-y
    40  -y,-x,z
    41  z,-y,-x
    42  -x,z,-y
    43  z,-y,x
    44  x,z,-y
    45  -x,z,y
    46  y,-x,z
    47  z,y,-x
    48  -y,x,z
    49  x,1/2+y,1/2+z
    50  z,1/2+x,1/2+y
    51  y,1/2+z,1/2+x
    52  x,1/2+y,1/2-z
    53  -z,1/2+x,1/2+y
    54  y,1/2-z,1/2+x
    55  -z,1/2+x,1/2-y
    56  -y,1/2-z,1/2+x
    57  y,1/2-z,1/2-x
    58  -x,1/2+y,1/2-z
    59  -z,1/2-x,1/2+y
    60  x,1/2-y,1/2-z
    61  y,1/2+x,1/2+z
    62  z,1/2+y,1/2+x
    63  x,1/2+z,1/2+y
    64  y,1/2+x,1/2-z
    65  -z,1/2+y,1/2+x
    66  x,1/2-z,1/2+y
    67  -z,1/2+y,1/2-x
    68  -x,1/2-z,1/2+y
    69  x,1/2-z,1/2-y
    70  -y,1/2+x,1/2-z
    71  -z,1/2-y,1/2+x
    72  y,1/2-x,1/2-z
    73  -x,1/2-y,1/2-z
    74  -z,1/2-x,1/2-y
    75  -y,1/2-z,1/2-x
    76  -x,1/2-y,1/2+z
    77  z,1/2-x,1/2-y
    78  -y,1/2+z,1/2-x
    79  z,1/2-x,1/2+y
    80  y,1/2+z,1/2-x
    81  -y,1/2+z,1/2+x
    82  x,1/2-y,1/2+z
    83  z,1/2+x,1/2-y
    84  -x,1/2+y,1/2+z
    85  -y,1/2-x,1/2-z
    86  -z,1/2-y,1/2-x
    87  -x,1/2-z,1/2-y
    88  -y,1/2-x,1/2+z
    89  z,1/2-y,1/2-x
    90  -x,1/2+z,1/2-y
    91  z,1/2-y,1/2+x
    92  x,1/2+z,1/2-y
    93  -x,1/2+z,1/2+y
    94  y,1/2-x,1/2+z
    95  z,1/2+y,1/2-x
    96  -y,1/2+x,1/2+z
    97  1/2+x,y,1/2+z
    98  1/2+z,x,1/2+y
    99  1/2+y,z,1/2+x
   100  1/2+x,y,1/2-z
   101  1/2-z,x,1/2+y
   102  1/2+y,-z,1/2+x
   103  1/2-z,x,1/2-y
   104  1/2-y,-z,1/2+x
   105  1/2+y,-z,1/2-x
   106  1/2-x,y,1/2-z
   107  1/2-z,-x,1/2+y
   108  1/2+x,-y,1/2-z
   109  1/2+y,x,1/2+z
   110  1/2+z,y,1/2+x
   111  1/2+x,z,1/2+y
   112  1/2+y,x,1/2-z
   113  1/2-z,y,1/2+x
   114  1/2+x,-z,1/2+y
   115  1/2-z,y,1/2-x
   116  1/2-x,-z,1/2+y
   117  1/2+x,-z,1/2-y
   118  1/2-y,x,1/2-z
   119  1/2-z,-y,1/2+x
   120  1/2+y,-x,1/2-z
   121  1/2-x,-y,1/2-z
   122  1/2-z,-x,1/2-y
   123  1/2-y,-z,1/2-x
   124  1/2-x,-y,1/2+z
   125  1/2+z,-x,1/2-y
   126  1/2-y,z,1/2-x
   127  1/2+z,-x,1/2+y
   128  1/2+y,z,1/2-x
   129  1/2-y,z,1/2+x
   130  1/2+x,-y,1/2+z
   131  1/2+z,x,1/2-y
   132  1/2-x,y,1/2+z
   133  1/2-y,-x,1/2-z
   134  1/2-z,-y,1/2-x
   135  1/2-x,-z,1/2-y
   136  1/2-y,-x,1/2+z
   137  1/2+z,-y,1/2-x
   138  1/2-x,z,1/2-y
   139  1/2+z,-y,1/2+x
   140  1/2+x,z,1/2-y
   141  1/2-x,z,1/2+y
   142  1/2+y,-x,1/2+z
   143  1/2+z,y,1/2-x
   144  1/2-y,x,1/2+z
   145  1/2+x,1/2+y,z
   146  1/2+z,1/2+x,y
   147  1/2+y,1/2+z,x
   148  1/2+x,1/2+y,-z
   149  1/2-z,1/2+x,y
   150  1/2+y,1/2-z,x
   151  1/2-z,1/2+x,-y
   152  1/2-y,1/2-z,x
   153  1/2+y,1/2-z,-x
   154  1/2-x,1/2+y,-z
   155  1/2-z,1/2-x,y
   156  1/2+x,1/2-y,-z
   157  1/2+y,1/2+x,z
   158  1/2+z,1/2+y,x
   159  1/2+x,1/2+z,y
   160  1/2+y,1/2+x,-z
   161  1/2-z,1/2+y,x
   162  1/2+x,1/2-z,y
   163  1/2-z,1/2+y,-x
   164  1/2-x,1/2-z,y
   165  1/2+x,1/2-z,-y
   166  1/2-y,1/2+x,-z
   167  1/2-z,1/2-y,x
   168  1/2+y,1/2-x,-z
   169  1/2-x,1/2-y,-z
   170  1/2-z,1/2-x,-y
   171  1/2-y,1/2-z,-x
   172  1/2-x,1/2-y,z
   173  1/2+z,1/2-x,-y
   174  1/2-y,1/2+z,-x
   175  1/2+z,1/2-x,y
   176  1/2+y,1/2+z,-x
   177  1/2-y,1/2+z,x
   178  1/2+x,1/2-y,z
   179  1/2+z,1/2+x,-y
   180  1/2-x,1/2+y,z
   181  1/2-y,1/2-x,-z
   182  1/2-z,1/2-y,-x
   183  1/2-x,1/2-z,-y
   184  1/2-y,1/2-x,z
   185  1/2+z,1/2-y,-x
   186  1/2-x,1/2+z,-y
   187  1/2+z,1/2-y,x
   188  1/2+x,1/2+z,-y
   189  1/2-x,1/2+z,y
   190  1/2+y,1/2-x,z
   191  1/2+z,1/2+y,-x
   192  1/2-y,1/2+x,z

# ATOMIC COORDINATES AND DISPLACEMENT PARAMETERS
loop_ 
   _atom_site_label
   _atom_site_type_symbol
   _atom_site_fract_x
   _atom_site_fract_y
   _atom_site_fract_z
   _atom_site_occupancy
   _atom_site_adp_type
   _atom_site_U_iso_or_equiv
   _atom_site_site_symmetry_multiplicity
Mg1    Mg2+ 0.00000     0.00000     0.00000     1.0000     Uiso -0.0328(6) 4   
O1     O2-  0.50000     0.50000     0.50000     1.0000     Uiso -0.0349(7) 4   

loop_  _atom_type_symbol _atom_type_number_in_cell
  Mg+2    4
  O-2     4

# Note that Z affects _cell_formula_sum and _weight
_cell_formula_units_Z  4
_chemical_formula_sum  "Mg O"
_chemical_formula_weight  40.3

File: Data/MgO+MgBC/results_20260828_170144/refined_phase_0_MgBC.fixed.cif
 
######################################################################
data_final

# phase info for MgBC.fixed follows
_pd_phase_name  MgBC.fixed
_cell_length_a  2.89886
_cell_length_b  2.89886
_cell_length_c  3.61783
_cell_angle_alpha  90.0000
_cell_angle_beta  90.0000
_cell_angle_gamma  120.000
_cell_volume  26.3289
_symmetry_cell_setting  hexagonal
_symmetry_space_group_name_H-M  "P -6 m 2"
loop_
    _space_group_symop_id
    _space_group_symop_operation_xyz
     1  x,y,z
     2  y-x,-x,-z
     3  -y,x-y,z
     4  x,y,-z
     5  y-x,-x,z
     6  -y,x-y,-z
     7  y-x,y,z
     8  x,x-y,-z
     9  -y,-x,z
    10  y-x,y,-z
    11  x,x-y,z
    12  -y,-x,-z

# ATOMIC COORDINATES AND DISPLACEMENT PARAMETERS
loop_ 
   _atom_site_label
   _atom_site_type_symbol
   _atom_site_fract_x
   _atom_site_fract_y
   _atom_site_fract_z
   _atom_site_occupancy
   _atom_site_adp_type
   _atom_site_U_iso_or_equiv
   _atom_site_site_symmetry_multiplicity
Mg0    Mg   0.00000     0.00000     0.00000     1.0000     Uiso 0.0057(25) 1   
B1     B    0.66667     0.33333     0.50000     1.0000     Uiso 0.03(5)    1   
C2     C    0.33333     0.66667     0.50000     1.0000     Uiso -0.008(28) 1   

loop_  _atom_type_symbol _atom_type_number_in_cell
  C       1
  B       1
  Mg      1

# Note that Z affects _cell_formula_sum and _weight
_cell_formula_units_Z  1
_chemical_formula_sum  "C B Mg"
_chemical_formula_weight  47.13
