Repository: rojasj84/Auto-XRD-Fitting

# Auto XRD Fitting

Turnkey Rietveld refinement automation on top of [GSAS-II](https://subversion.xray.aps.anl.gov/trac/pyGSAS). Point it at a powder diffraction pattern, an instrument-parameter file, and a phase CIF, and it runs a full staged refinement — background, scale, cell, profile, microstrain/size, peak asymmetry, extinction, preferred orientation, atom positions — unattended, with no manual parameter tweaking.

## Why this exists

Rietveld refinement in GSAS-II normally means a scientist manually clicking through stages, watching for divergence, rolling back bad steps, and nudging individual parameters until the fit converges. This project automates that workflow end to end:

- **Deterministic staged refinement** with checkpointing and automatic rollback — a stage that diverges reverts cleanly instead of corrupting the fit.
- **Automated recovery, not just failure detection.** When a stage hits a known correlation trap (e.g. Mustrain and Size fighting for the same degree of freedom, or a texture axis that helps one phase and hurts another), it automatically retries with a simpler or differently-targeted model instead of just giving up.
- **A fit-quality check that catches what Rwp alone can't.** A converged, in-bounds Rwp is not proof the model is right — this project was built around a real case where Rwp looked like a plausible ~10% for five straight stages while the calculated pattern had essentially zero correlation with the real data. Every run reports a calculated/observed correlation and a `needs_review` flag alongside Rwp.
- **Parallel tooling for when you have real alternatives to test or many datasets to run** — compare candidate structures/wavelengths against one pattern, or batch-refine an entire folder of experiments unattended, both with automatic triage of which results need a human look.

## What's here

| | |
|---|---|
| `gsas2_auto_refine.py` | Core CLI — one dataset, one full staged refinement. |
| `gsas2_gui.py` / `gsas2_gui_logic.py` | Desktop GUI (Tkinter) — pick files, watch live stage progress, view plots. |
| `gsas2_plots.py` | Shared plotting helpers for the GUI's Results tab. |
| `gsas2_candidate_sweep.py` / `..._logic.py` | Run several (instrument file, CIF) hypotheses against one pattern in parallel and rank them by fit quality. |
| `gsas2_batch_run.py` / `..._logic.py` | Refine every experiment in a folder tree unattended, in parallel, with a CSV/JSON results table flagging what needs review. |
| `test_*.py` | Unit tests for every module's logic, independent of a real GSAS-II install (self-contained fake project objects). |
| `Data/` | Example datasets (FeF3, MgO+MgBC) used for development and the test suite. |

## Quick start

```bash

# One dataset, full refinement
python3 gsas2_auto_refine.py \
    --gsasii-path /path/to/GSASII \
    --pattern data/sample.xy \
    --instprm data/sample.instprm \
    --cif data/phase.cif \
    --outdir results/sample

# Desktop GUI
python3 gsas2_gui.py

# Compare candidate structures/wavelengths against one pattern
python3 gsas2_candidate_sweep.py --manifest sweep.json --outdir results/sweep

# Refine an entire folder of experiments unattended
python3 gsas2_batch_run.py --root /data/experiments --outdir results/batch --gsasii-path /path/to/GSASII
```

Run `--help` on any script for full options, or `--dry-run` on `gsas2_auto_refine.py` to validate inputs without needing GSAS-II installed at all.

## Testing

```bash
python3 test_auto_refine_logic.py
python3 test_gui_logic.py
python3 test_candidate_sweep_logic.py
python3 test_batch_run_logic.py
python3 test_plots.py
```

No GSAS-II install or display required — the control-flow logic is tested against fake in-memory project objects that model the real GSASIIscriptable API shapes.

File: results/MgOMgBC_v4/summary.json
{
  "pattern": "Data/MgO+MgBC/h3_d1_120s_0p5mm_001_exported_exported.xy",
  "instprm": "Data/MgO+MgBC/D8_parameter-1.prm",
  "phases": [
    "Data/MgO+MgBC/MgO.fixed.cif",
    "Data/MgO+MgBC/MgBC.fixed.cif"
  ],
  "stages": [
    {
      "name": "background_scale",
      "status": "ok",
      "rwp_before": 100.0,
      "rwp_after": 27.216203203991597,
      "detail": "",
      "optional": false
    },
    {
      "name": "sample_displacement",
      "status": "ok",
      "rwp_before": 27.216203203991597,
      "rwp_after": 27.215199005061258,
      "detail": "",
      "optional": false
    },
    {
      "name": "unit_cell",
      "status": "ok",
      "rwp_before": 27.215199005061258,
      "rwp_after": 27.204917599313283,
      "detail": "",
      "optional": false
    },
    {
      "name": "profile_instrument",
      "status": "ok",
      "rwp_before": 27.204917599313283,
      "rwp_after": 18.362545143833817,
      "detail": "",
      "optional": false
    },
    {
      "name": "peak_asymmetry",
      "status": "ok",
      "rwp_before": 18.362545143833817,
      "rwp_after": 13.973319059873996,
      "detail": "",
      "optional": true
    },
    {
      "name": "profile_microstrain_size",
      "status": "ok",
      "rwp_before": 13.973319059873996,
      "rwp_after": 13.847870177247692,
      "detail": "",
      "optional": false
    },
    {
      "name": "extinction",
      "status": "failed_bounds",
      "rwp_before": 13.847870177247692,
      "rwp_after": 14.346093028612989,
      "detail": "",
      "optional": true
    },
    {
      "name": "preferred_orientation",
      "status": "failed_error",
      "rwp_before": 13.847870177247692,
      "rwp_after": NaN,
      "detail": "GSAS-II solver reported an internal failure ('Refinement failed') that do_refinements() did not raise on",
      "optional": true
    }
  ],
  "final_rwp": 13.847870177247692,
  "fit_quality": {
    "calc_obs_correlation": 0.9579587174626732,
    "needs_review": false,
    "reason": ""
  },
  "cells": {
    "MgO.fixed": {
      "length_a": 4.212831145526981,
      "length_b": 4.212831145526981,
      "length_c": 4.212831145526981,
      "angle_alpha": 90.0,
      "angle_beta": 90.0,
      "angle_gamma": 90.0,
      "volume": 74.76910077630954
    },
    "MgBC.fixed": {
      "length_a": 2.898893193712504,
      "length_b": 2.898893193712504,
      "length_c": 3.61874615845008,
      "angle_alpha": 90.0,
      "angle_beta": 90.0,
      "angle_gamma": 120.00000000000001,
      "volume": 26.336204201030842
    }
  },
  "cell_esds": {
    "MgO.fixed": {
      "length_a": 0.0001985795075601143,
      "length_b": 0.0001985795075601143,
      "length_c": 0.0001985795075601143,
      "angle_alpha": 0.0,
      "angle_beta": 0.0,
      "angle_gamma": 0.0,
      "volume": 0.010573135197199839
    },
    "MgBC.fixed": {
      "length_a": 0.0004994163314744024,
      "length_b": 0.0004994163314744024,
      "length_c": 0.0005008894740473111,
      "angle_alpha": 0.0,
      "angle_beta": 0.0,
      "angle_gamma": 0.0,
      "volume": 0.004870777387913293
    }
  },
  "limits_full_range": [
    3.875,
    95.9999979408458
  ],
  "limits_applied": [
    3.875,
    95.9999979408458
  ],
  "pattern_raw_csv": "results/MgOMgBC_v4/pattern_raw.csv",
  "fit_final_csv": "results/MgOMgBC_v4/fit_final.csv",
  "refined_cifs": [
    "results/MgOMgBC_v4/refined_phase_0_MgO.fixed.cif",
    "results/MgOMgBC_v4/refined_phase_1_MgBC.fixed.cif"
  ]
}
